Repository: RebeFrederick/silicon-carbide-in-neurotech-review

# Silicon-Carbide-in-Neurotech-Review
Data analysis and visualization as part of publication: <br/>
"Review and Analysis of Silicon Carbide Use in Neural Interfaces and Other Implanted Medical Devices" <br/>
(doi: TBD) <br/>
Deku Lab - Rebecca A. Frederick, Ph.D. <br/>
READ ME for Data Analysis and Data Visualization Files <br/>
Updated: 2026-JUL-15 by Rebecca A. Frederick, Ph.D.

# Data Visualization Webpage
[https://rebefrederick.github.io/silicon-carbide-in-neurotech-review/](https://rebefrederick.github.io/silicon-carbide-in-neurotech-review/)

File: Data Files/NeuralEng_Details_InVivo.csv (part 2 of 4)
78,rayyan-66582619,"Geramifard, N 2022a",Insertion mechanics of amorphous SiC ultra-micro scale neural probes.,"Geramifard, N. and Dousti, B. and Nguyen, C. and Abbott, J. and Cogan, S.F. and Varner, V.D.",2022,4,8,10.1088/1741-2552/ac5bf4,35263724,TRUE,FALSE,FALSE,FALSE,FALSE,FALSE,TRUE,TRUE,FALSE,TRUE,TRUE,2020,5,Rat,Sprague-Dawley,Female,Cortex,3,0.025,,,,1,0,Intracortical,"Polyimide, a-SiC",1,,,,,,,,,,,,,,,1,20,6,120,233,153,-0.66,-0.25,-0.21,,,,,,,,,,,,,,,,,,,,,,,,,,,,,,,,,,,,,,,,,,,,,,,,,,,,,,,,,,,,,,,,,,,,,,,,"varying shank geometry, no electrode sites"
78,rayyan-66582619,"Geramifard, N 2022a",Insertion mechanics of amorphous SiC ultra-micro scale neural probes.,"Geramifard, N. and Dousti, B. and Nguyen, C. and Abbott, J. and Cogan, S.F. and Varner, V.D.",2022,4,8,10.1088/1741-2552/ac5bf4,35263724,TRUE,FALSE,FALSE,FALSE,FALSE,FALSE,TRUE,TRUE,FALSE,TRUE,TRUE,2020,5,Rat,Sprague-Dawley,Female,Cortex,3,0.025,,,,1,0,Intracortical,"Polyimide, a-SiC",1,,,,,,,,,,,,,,,2,20,6,120,152,167,-0.28,-0.13,-0.1,,,,,,,,,,,,,,,,,,,,,,,,,,,,,,,,,,,,,,,,,,,,,,,,,,,,,,,,,,,,,,,,,,,,,,,,"varying shank geometry, no electrode sites"
78,rayyan-66582619,"Geramifard, N 2022a",Insertion mechanics of amorphous SiC ultra-micro scale neural probes.,"Geramifard, N. and Dousti, B. and Nguyen, C. and Abbott, J. and Cogan, S.F. and Varner, V.D.",2022,4,8,10.1088/1741-2552/ac5bf4,35263724,TRUE,FALSE,FALSE,FALSE,FALSE,FALSE,TRUE,TRUE,FALSE,TRUE,TRUE,2020,5,Rat,Sprague-Dawley,Female,Cortex,4,0.1,,,,1,0,Intracortical,"Polyimide, a-SiC",1,,,,,,,,,,,,,,,2,20,6,120,62,124,-0.27,-0.13,-0.09,,,,,,,,,,,,,,,,,,,,,,,,,,,,,,,,,,,,,,,,,,,,,,,,,,,,,,,,,,,,,,,,,,,,,,,,"varying shank geometry, no electrode sites"
80,rayyan-150234042,"Geramifard, N 2024",Flexible and Extensible Ribbon-Cable Interconnects for Implantable Electrical Neural Interfaces,"Geramifard, N and Khajehzadeh, M and Dousti, B and Abbott, JR and Nguyen, CK and Hernandez-Reynoso, AG and Joshi-Imre, A and Varner, VD and Cogan, SF",2024,10,30,10.1021/acsami.4c11773,,TRUE,FALSE,FALSE,FALSE,FALSE,FALSE,TRUE,TRUE,TRUE,TRUE,TRUE,2020,1,Rat,Sprague-Dawley,Female,Motor Cortex,1,0.1,,Actuated Neuroscience NeuralGlider (power not reported),,1,0,Intracortical,"Polyimide, a-SiC",,,,,,,,,SIROF,,,,200,,,25,500,12,6000,,,,,,,,,,,,,,,,,,,,,,,,,,,,,,,,,,,,,,,,,,,,,,30,,30,90,2.5,,,,,,,,,,,,,,,,,,,,,,,,,,,"two 4-pole Butterworth filters: (1) high-pass 300Hz, (2) low-pass 3kHz; spike threshold = -4 x std"
81,rayyan-66582646,"Ghazavi, A 2020",Intraneural ultramicroelectrode arrays for function-specific interfacing to the vagus nerve.,"Ghazavi, A and Gonzalez-Gonzalez, MA and Romero-Ortega, MI and Cogan, SF ",2020,9,22,10.1016/j.bios.2020.112608,33035896,TRUE,FALSE,FALSE,FALSE,FALSE,FALSE,TRUE,TRUE,TRUE,TRUE,TRUE,2020,2,Rat,Sprague-Dawley,Male,"Vagus Nerve, Cervical (Left)",1,,,,,1,0,Intraneural,"Polyimide, a-SiC",8,16,,3,,,,,Au/SIROF,,25,8,200,,79,0.335,23,10,230,,,,,,,,,,,,,,,,,,,,,,,,,,,,,,,,,,,,,,,,,,,,,,,,,,,,,,,,,,,,,,,TEM,,,,,,,,,,,,,,
81,rayyan-66582646,"Ghazavi, A 2020",Intraneural ultramicroelectrode arrays for function-specific interfacing to the vagus nerve.,"Ghazavi, A and Gonzalez-Gonzalez, MA and Romero-Ortega, MI and Cogan, SF ",2020,9,22,10.1016/j.bios.2020.112608,33035896,TRUE,FALSE,FALSE,FALSE,FALSE,FALSE,TRUE,TRUE,TRUE,TRUE,TRUE,2020,6,Rat,Sprague-Dawley,Male,"Vagus Nerve, Cervical (Left)",1,,,,,1,0,Intraneural,"Polyimide, a-SiC",8,16,,3,,,,,Au/SIROF,,25,8,200,,79,0.535,23,10,230,,,,,,,,,,,,,,,,,,,,,,,,,,,,,,,,,,,,,,,,,,,,,,,,,,,,,,,,,,,,,,,,,,,,,,,,,,,,,
81,rayyan-66582646,"Ghazavi, A 2020",Intraneural ultramicroelectrode arrays for function-specific interfacing to the vagus nerve.,"Ghazavi, A and Gonzalez-Gonzalez, MA and Romero-Ortega, MI and Cogan, SF ",2020,9,22,10.1016/j.bios.2020.112608,33035896,TRUE,FALSE,FALSE,FALSE,FALSE,FALSE,TRUE,TRUE,TRUE,TRUE,TRUE,2020,8,Rat,Sprague-Dawley,Male,"Vagus Nerve, Subdiaphragmatic",1,,,,,1,0,Circumneural,,0,2,,,,,,,Pt,,,,,,,,,,,,,,,,,,Subdiaphragmatic Vagus Nerve,,,,4.033333333,1,,,50,200,100,20,,,,,,,,,,,,,,,,,,,,,,,,,,,,,,,,,,,,,,,,,,,,,,,,,,,,,,,,,,
81,rayyan-66582646,"Ghazavi, A 2020",Intraneural ultramicroelectrode arrays for function-specific interfacing to the vagus nerve.,"Ghazavi, A and Gonzalez-Gonzalez, MA and Romero-Ortega, MI and Cogan, SF ",2020,9,22,10.1016/j.bios.2020.112608,33035896,TRUE,FALSE,FALSE,FALSE,FALSE,FALSE,TRUE,TRUE,TRUE,TRUE,TRUE,2020,8,Rat,Sprague-Dawley,Male,"Vagus Nerve, Subdiaphragmatic",1,,,,,1,0,Circumneural,,0,2,,,,,,,Pt,,,,,,,,,,,,,,,,,,Subdiaphragmatic Vagus Nerve,,,,2.25,1,,,75,200,100,20,,,,,,,,,,,,,,,,,,,,,,,,,,,,,,,,,,,,,,,,,,,,,,,,,,,,,,,,,,
88,rayyan-66582912,"Gonzalez-Gonzalez, M 2023",Intraneural SiC multi electrodes to detect multimodal sensory signals,"Gonzalez-Gonzalez, M. A. and Ghazavi, A. and Cogan, S. and Romero-Ortega, M. ",2023,4,,10.1109/NER52421.2023.10123843,,TRUE,FALSE,FALSE,FALSE,FALSE,FALSE,TRUE,TRUE,FALSE,TRUE,FALSE,2020,,Rat,Sprague-Dawley,Male,Sciatic Nerve,,,,,,,,Intraneural,,8,16,,,,,,,Au/SIROF,,25,8,200,,79,0.335,23,10,230,,,,,,,,,,,,,,,,,,,,,,,,,,,,,,,,,,,,,,,,,,,,,,40,,,,,,,,,,,,,,,,,,,,,,,,,,,,,,,"Study duration not listed, N animals not listed; Shank spacing = 68um in text but 79um in Fig1"
88,rayyan-66582912,"Gonzalez-Gonzalez, M 2023",Intraneural SiC multi electrodes to detect multimodal sensory signals,"Gonzalez-Gonzalez, M. A. and Ghazavi, A. and Cogan, S. and Romero-Ortega, M. ",2023,4,,10.1109/NER52421.2023.10123843,,TRUE,FALSE,FALSE,FALSE,FALSE,FALSE,TRUE,TRUE,FALSE,TRUE,FALSE,2020,,Rat,Sprague-Dawley,Male,Sciatic Nerve,,,,,,,,Intraneural,,8,16,,,,,,,Au/SIROF,,25,8,200,,79,0.535,23,10,230,,,,,,,,,,,,,,,,,,,,,,,,,,,,,,,,,,,,,,,,,,,,,,40,,,,,,,,,,,,,,,,,,,,,,,,,,,,,,,"Study duration not listed, N animals not listed; Shank spacing = 68um in text but 79um in Fig1"
90,rayyan-294309106,"Haghighi, P 2025",Enhanced Performance of Novel Amorphous Silicon Carbide Microelectrode Arrays in Rat Motor Cortex,"Haghighi, P and Jeakle, EN and Sturgill, BS and Abbott, JR and Solis, E and Devata, VS and Vijayakumar, G and Hernandez-Reynoso, AG and Cogan, SF and Pancrazio, JJ",2025,1,21,10.3390/mi16020113,40047565,TRUE,FALSE,FALSE,FALSE,FALSE,FALSE,TRUE,TRUE,FALSE,TRUE,TRUE,2020,7,Rat,Sprague-Dawley,Female,Motor Cortex,1,0.1,1.5,Actuated Neuroscience NeuralGlider (power not reported),,112,16,Intracortical,"Polyimide, a-SiC",4,1,,,,,,,SIROF,15.96,,,200,,200,2,20,8,160,,,,,,,,,,,,,,,,,,,,,,,,,,,,,,,,,,,,,,,,,,,,,,40,87.5,,115,,0.393,,,,,,,,,,,,,,,,,,,,,,,,,,4-pole Butterworth bandpass filter from 300 to 3000 Hz
90,rayyan-294309106,"Haghighi, P 2025",Enhanced Performance of Novel Amorphous Silicon Carbide Microelectrode Arrays in Rat Motor Cortex,"Haghighi, P and Jeakle, EN and Sturgill, BS and Abbott, JR and Solis, E and Devata, VS and Vijayakumar, G and Hernandez-Reynoso, AG and Cogan, SF and Pancrazio, JJ",2025,1,21,10.3390/mi16020113,40047565,TRUE,FALSE,FALSE,FALSE,FALSE,FALSE,TRUE,TRUE,FALSE,TRUE,TRUE,2020,5,Rat,Sprague-Dawley,Female,Motor Cortex,1,0.1,1.5,Actuated Neuroscience NeuralGlider (power not reported),,112,16,Intracortical,Silicon,4,1,,,,,,,Ir/AIROF,15.96,,,200,,200,2,45,15,675,,,,,,,,,,,,,,,,,,,,,,,,,,,,,,,,,,,,,,,,,,,,,,40,71.3,,130,,0.363,,,,,,,,,,,,,,,,,,,,,,,,,,4-pole Butterworth bandpass filter from 300 to 3000 Hz
90,rayyan-294309106,"Haghighi, P 2025",Enhanced Performance of Novel Amorphous Silicon Carbide Microelectrode Arrays in Rat Motor Cortex,"Haghighi, P and Jeakle, EN and Sturgill, BS and Abbott, JR and Solis, E and Devata, VS and Vijayakumar, G and Hernandez-Reynoso, AG and Cogan, SF and Pancrazio, JJ",2025,1,21,10.3390/mi16020113,40047565,TRUE,FALSE,FALSE,FALSE,FALSE,FALSE,TRUE,TRUE,FALSE,TRUE,TRUE,2020,7,Rat,Sprague-Dawley,Female,Motor Cortex,1,0.1,1.5,Actuated Neuroscience NeuralGlider (power not reported),,112,16,Intracortical,"Polyimide, a-SiC",4,16,,,,,,,SIROF,15.96,,,200,,200,2,20,8,160,,,,,,,,,,,,,,,,,,,,,,,,,,,,,,,,,,,,,,,,,,,,,,40,48,,100,,,,,,,,,,,,"NeuN, GFAP","AlexaFluor 555, Alexa Fluor 647",Confocal,0.92,,50,800,,,,1.99,,,,,,4-pole Butterworth bandpass filter from 300 to 3000 Hz
90,rayyan-294309106,"Haghighi, P 2025",Enhanced Performance of Novel Amorphous Silicon Carbide Microelectrode Arrays in Rat Motor Cortex,"Haghighi, P and Jeakle, EN and Sturgill, BS and Abbott, JR and Solis, E and Devata, VS and Vijayakumar, G and Hernandez-Reynoso, AG and Cogan, SF and Pancrazio, JJ",2025,1,21,10.3390/mi16020113,40047565,TRUE,FALSE,FALSE,FALSE,FALSE,FALSE,TRUE,TRUE,FALSE,TRUE,TRUE,2020,5,Rat,Sprague-Dawley,Female,Motor Cortex,1,0.1,1.5,Actuated Neuroscience NeuralGlider (power not reported),,112,16,Intracortical,Silicon,4,16,,,,,,,Ir/AIROF,15.96,,,200,,200,2,45,15,675,,,,,,,,,,,,,,,,,,,,,,,,,,,,,,,,,,,,,,,,,,,,,,40,11,,60,,,,,,,,,,,,"NeuN, GFAP","AlexaFluor 555, Alexa Fluor 647",Confocal,0.78,,50,800,,,5.56,,,,,,,4-pole Butterworth bandpass filter from 300 to 3000 Hz
90,rayyan-294309106,"Haghighi, P 2025",Enhanced Performance of Novel Amorphous Silicon Carbide Microelectrode Arrays in Rat Motor Cortex,"Haghighi, P and Jeakle, EN and Sturgill, BS and Abbott, JR and Solis, E and Devata, VS and Vijayakumar, G and Hernandez-Reynoso, AG and Cogan, SF and Pancrazio, JJ",2025,1,21,10.3390/mi16020113,40047565,TRUE,FALSE,FALSE,FALSE,FALSE,FALSE,TRUE,TRUE,FALSE,TRUE,TRUE,2020,7,Rat,Sprague-Dawley,Female,Motor Cortex,1,0.1,1.5,Actuated Neuroscience NeuralGlider (power not reported),,112,16,Intracortical,"Polyimide, a-SiC",4,16,,,,,,,SIROF,15.96,,,200,,200,2,20,8,160,,,,,,,,,,,,,,,,,,,,,,,,,,,,,,,,,,,,,,,,,,,,,,40,48,,100,,,,,,,,,,,,"NeuN, GFAP","AlexaFluor 555, Alexa Fluor 647",Confocal,,,500,800,,,,1.04,,,,,,4-pole Butterworth bandpass filter from 300 to 3000 Hz
90,rayyan-294309106,"Haghighi, P 2025",Enhanced Performance of Novel Amorphous Silicon Carbide Microelectrode Arrays in Rat Motor Cortex,"Haghighi, P and Jeakle, EN and Sturgill, BS and Abbott, JR and Solis, E and Devata, VS and Vijayakumar, G and Hernandez-Reynoso, AG and Cogan, SF and Pancrazio, JJ",2025,1,21,10.3390/mi16020113,40047565,TRUE,FALSE,FALSE,FALSE,FALSE,FALSE,TRUE,TRUE,FALSE,TRUE,TRUE,2020,5,Rat,Sprague-Dawley,Female,Motor Cortex,1,0.1,1.5,Actuated Neuroscience NeuralGlider (power not reported),,112,16,Intracortical,Silicon,4,16,,,,,,,Ir/AIROF,15.96,,,200,,200,2,45,15,675,,,,,,,,,,,,,,,,,,,,,,,,,,,,,,,,,,,,,,,,,,,,,,40,11,,60,,,,,,,,,,,,"NeuN, GFAP","AlexaFluor 555, Alexa Fluor 647",Confocal,,,500,800,,,1.25,,,,,,,4-pole Butterworth bandpass filter from 300 to 3000 Hz
90,rayyan-294309106,"Haghighi, P 2025",Enhanced Performance of Novel Amorphous Silicon Carbide Microelectrode Arrays in Rat Motor Cortex,"Haghighi, P and Jeakle, EN and Sturgill, BS and Abbott, JR and Solis, E and Devata, VS and Vijayakumar, G and Hernandez-Reynoso, AG and Cogan, SF and Pancrazio, JJ",2025,1,21,10.3390/mi16020113,40047565,TRUE,FALSE,FALSE,FALSE,FALSE,FALSE,TRUE,TRUE,FALSE,TRUE,TRUE,2020,7,Rat,Sprague-Dawley,Female,Motor Cortex,1,0.1,1.5,Actuated Neuroscience NeuralGlider (power not reported),,112,16,Intracortical,"Polyimide, a-SiC",4,16,,,,,,,SIROF,15.96,,,200,,200,2,20,8,160,,,,,,,,,,,,,,,,,,,,,,,,,,,,,,,,,,,,,,,,,,,,,,40,48,,100,,,,,,,,,,,,"NeuN, GFAP","AlexaFluor 555, Alexa Fluor 647",Confocal,0.95,,50,1200,,,,1.48,,,,,,4-pole Butterworth bandpass filter from 300 to 3000 Hz
90,rayyan-294309106,"Haghighi, P 2025",Enhanced Performance of Novel Amorphous Silicon Carbide Microelectrode Arrays in Rat Motor Cortex,"Haghighi, P and Jeakle, EN and Sturgill, BS and Abbott, JR and Solis, E and Devata, VS and Vijayakumar, G and Hernandez-Reynoso, AG and Cogan, SF and Pancrazio, JJ",2025,1,21,10.3390/mi16020113,40047565,TRUE,FALSE,FALSE,FALSE,FALSE,FALSE,TRUE,TRUE,FALSE,TRUE,TRUE,2020,5,Rat,Sprague-Dawley,Female,Motor Cortex,1,0.1,1.5,Actuated Neuroscience NeuralGlider (power not reported),,112,16,Intracortical,Silicon,4,16,,,,,,,Ir/AIROF,15.96,,,200,,200,2,45,15,675,,,,,,,,,,,,,,,,,,,,,,,,,,,,,,,,,,,,,,,,,,,,,,40,11,,60,,,,,,,,,,,,"NeuN, GFAP","AlexaFluor 555, Alexa Fluor 647",Confocal,0.85,,50,1200,,,6.1,,,,,,,4-pole Butterworth bandpass filter from 300 to 3000 Hz
111,rayyan-66582604,"Jeakle, E 2023",Chronic Stability of Local Field Potentials Using Amorphous Silicon Carbide Microelectrode Arrays Implanted in the Rat Motor Cortex.,"Jeakle, EN and Abbott, JR and Usoro, JO and Wu, Y and Haghighi, P and Radhakrishna, R and Sturgill, BS and Nakajima, S and Thai, TTD and Pancrazio, JJ and Cogan, SF and Hernandez-Reynoso, AG",2023,3,19,10.3390/mi14030680,36985087,TRUE,FALSE,FALSE,FALSE,FALSE,FALSE,TRUE,TRUE,FALSE,TRUE,TRUE,2020,4,Rat,Sprague-Dawley,Female,Motor Cortex,1,0.1,1.5,Actuated Neuroscience NeuralGlider (power not reported),,7,1,Intracortical,"Polyimide, a-SiC",4,16,,,,,,,Au/SIROF,,,,,,200,2,20,8,160,,,,,,,,,,,,,,,,,,,,,,,,,,,,,,,,,,,,,,,,,,,,,,,,,,,,,,,,,increase,increase,,,,,,,,,,,,,,,,,,,Awake Recordings!!!
111,rayyan-66582604,"Jeakle, E 2023",Chronic Stability of Local Field Potentials Using Amorphous Silicon Carbide Microelectrode Arrays Implanted in the Rat Motor Cortex.,"Jeakle, EN and Abbott, JR and Usoro, JO and Wu, Y and Haghighi, P and Radhakrishna, R and Sturgill, BS and Nakajima, S and Thai, TTD and Pancrazio, JJ and Cogan, SF and Hernandez-Reynoso, AG",2023,3,19,10.3390/mi14030680,36985087,TRUE,FALSE,FALSE,FALSE,FALSE,FALSE,TRUE,TRUE,FALSE,TRUE,TRUE,2020,4,Rat,Sprague-Dawley,Female,Motor Cortex,1,0.1,1.5,Actuated Neuroscience NeuralGlider (power not reported),,7,1,Intracortical,Silicon,4,16,,,,,,,Ir/AIROF,,,,,,200,2,42,15,630,,,,,,,,,,,,,,,,,,,,,,,,,,,,,,,,,,,,,,,,,,,,,,,,,,,,,,,,,increase,same,,,,,,,,,,,,,,,,,,,Awake Recordings!!!
111,rayyan-66582604,"Jeakle, E 2023",Chronic Stability of Local Field Potentials Using Amorphous Silicon Carbide Microelectrode Arrays Implanted in the Rat Motor Cortex.,"Jeakle, EN and Abbott, JR and Usoro, JO and Wu, Y and Haghighi, P and Radhakrishna, R and Sturgill, BS and Nakajima, S and Thai, TTD and Pancrazio, JJ and Cogan, SF and Hernandez-Reynoso, AG",2023,3,19,10.3390/mi14030680,36985087,TRUE,FALSE,FALSE,FALSE,FALSE,FALSE,TRUE,TRUE,FALSE,TRUE,TRUE,2020,4,Rat,Sprague-Dawley,Female,Motor Cortex,1,0.1,1.5,Actuated Neuroscience NeuralGlider (power not reported),,49,7,Intracortical,"Polyimide, a-SiC",4,16,,,,,,,Au/SIROF,,,,,,200,2,20,8,160,,,,,,,,,,,,,,,,,,,,,,,,,,,,,,,,,,,,,,,,,,,,,,,,,,,,,,,,,decrease,same,,,,,,,,,,,,,,,,,,,Awake Recordings!!!
111,rayyan-66582604,"Jeakle, E 2023",Chronic Stability of Local Field Potentials Using Amorphous Silicon Carbide Microelectrode Arrays Implanted in the Rat Motor Cortex.,"Jeakle, EN and Abbott, JR and Usoro, JO and Wu, Y and Haghighi, P and Radhakrishna, R and Sturgill, BS and Nakajima, S and Thai, TTD and Pancrazio, JJ and Cogan, SF and Hernandez-Reynoso, AG",2023,3,19,10.3390/mi14030680,36985087,TRUE,FALSE,FALSE,FALSE,FALSE,FALSE,TRUE,TRUE,FALSE,TRUE,TRUE,2020,4,Rat,Sprague-Dawley,Female,Motor Cortex,1,0.1,1.5,Actuated Neuroscience NeuralGlider (power not reported),,49,7,Intracortical,Silicon,4,16,,,,,,,Ir/AIROF,,,,,,200,2,42,15,630,,,,,,,,,,,,,,,,,,,,,,,,,,,,,,,,,,,,,,,,,,,,,,,,,,,,,,,,,decrease,same,,,,,,,,,,,,,,,,,,,Awake Recordings!!!
111,rayyan-66582604,"Jeakle, E 2023",Chronic Stability of Local Field Potentials Using Amorphous Silicon Carbide Microelectrode Arrays Implanted in the Rat Motor Cortex.,"Jeakle, EN and Abbott, JR and Usoro, JO and Wu, Y and Haghighi, P and Radhakrishna, R and Sturgill, BS and Nakajima, S and Thai, TTD and Pancrazio, JJ and Cogan, SF and Hernandez-Reynoso, AG",2023,3,19,10.3390/mi14030680,36985087,TRUE,FALSE,FALSE,FALSE,FALSE,FALSE,TRUE,TRUE,FALSE,TRUE,TRUE,2020,5,Rat,Sprague-Dawley,Female,Motor Cortex,1,0.1,1.5,Actuated Neuroscience NeuralGlider (power not reported),,7,1,Intracortical,"Polyimide, a-SiC",4,16,,,,,,,Au/SIROF,,,,,,200,2,20,8,160,,,,,,,,,,,,,,,,,,,,,,,,,,,,,,,,,,,,,,,,,,80,,,,,,,,,,2,50,-20.7,-50,~,~,,,,,,,,,,,,,,,,,,,,
111,rayyan-66582604,"Jeakle, E 2023",Chronic Stability of Local Field Potentials Using Amorphous Silicon Carbide Microelectrode Arrays Implanted in the Rat Motor Cortex.,"Jeakle, EN and Abbott, JR and Usoro, JO and Wu, Y and Haghighi, P and Radhakrishna, R and Sturgill, BS and Nakajima, S and Thai, TTD and Pancrazio, JJ and Cogan, SF and Hernandez-Reynoso, AG",2023,3,19,10.3390/mi14030680,36985087,TRUE,FALSE,FALSE,FALSE,FALSE,FALSE,TRUE,TRUE,FALSE,TRUE,TRUE,2020,9,Rat,Sprague-Dawley,Female,Motor Cortex,1,0.1,1.5,Actuated Neuroscience NeuralGlider (power not reported),,7,1,Intracortical,Silicon,4,16,,,,,,,Ir/AIROF,,,,,,200,2,42,15,630,,,,,,,,,,,,,,,,,,,,,,,,,,,,,,,,,,,,,,,,,,142,,,,,,,,,,2,50,-19.9,-50,~,~,,,,,,,,,,,,,,,,,,,,
111,rayyan-66582604,"Jeakle, E 2023",Chronic Stability of Local Field Potentials Using Amorphous Silicon Carbide Microelectrode Arrays Implanted in the Rat Motor Cortex.,"Jeakle, EN and Abbott, JR and Usoro, JO and Wu, Y and Haghighi, P and Radhakrishna, R and Sturgill, BS and Nakajima, S and Thai, TTD and Pancrazio, JJ and Cogan, SF and Hernandez-Reynoso, AG",2023,3,19,10.3390/mi14030680,36985087,TRUE,FALSE,FALSE,FALSE,FALSE,FALSE,TRUE,TRUE,FALSE,TRUE,TRUE,2020,5,Rat,Sprague-Dawley,Female,Motor Cortex,1,0.1,1.5,Actuated Neuroscience NeuralGlider (power not reported),,49,7,Intracortical,"Polyimide, a-SiC",4,16,,,,,,,Au/SIROF,,,,,,200,2,20,8,160,,,,,,,,,,,,,,,,,,,,,,,,,,,,,,,,,,,,,,,,,,79,,,,,,,,,,2,50,-16.59,-50,,,,,,,,,,,,,,,,,,,,,,
111,rayyan-66582604,"Jeakle, E 2023",Chronic Stability of Local Field Potentials Using Amorphous Silicon Carbide Microelectrode Arrays Implanted in the Rat Motor Cortex.,"Jeakle, EN and Abbott, JR and Usoro, JO and Wu, Y and Haghighi, P and Radhakrishna, R and Sturgill, BS and Nakajima, S and Thai, TTD and Pancrazio, JJ and Cogan, SF and Hernandez-Reynoso, AG",2023,3,19,10.3390/mi14030680,36985087,TRUE,FALSE,FALSE,FALSE,FALSE,FALSE,TRUE,TRUE,FALSE,TRUE,TRUE,2020,9,Rat,Sprague-Dawley,Female,Motor Cortex,1,0.1,1.5,Actuated Neuroscience NeuralGlider (power not reported),,49,7,Intracortical,Silicon,4,16,,,,,,,Ir/AIROF,,,,,,200,2,42,15,630,,,,,,,,,,,,,,,,,,,,,,,,,,,,,,,,,,,,,,,,,,142,,,,,,,,,,2,50,-35.71,-80,,,,,,,,,,,,,,,,,,,,,,
111,rayyan-66582604,"Jeakle, E 2023",Chronic Stability of Local Field Potentials Using Amorphous Silicon Carbide Microelectrode Arrays Implanted in the Rat Motor Cortex.,"Jeakle, EN and Abbott, JR and Usoro, JO and Wu, Y and Haghighi, P and Radhakrishna, R and Sturgill, BS and Nakajima, S and Thai, TTD and Pancrazio, JJ and Cogan, SF and Hernandez-Reynoso, AG",2023,3,19,10.3390/mi14030680,36985087,TRUE,FALSE,FALSE,FALSE,FALSE,FALSE,TRUE,TRUE,FALSE,TRUE,TRUE,2020,5,Rat,Sprague-Dawley,Female,Motor Cortex,1,0.1,1.5,Actuated Neuroscience NeuralGlider (power not reported),,112,16,Intracortical,"Polyimide, a-SiC",4,16,,,,,,,Au/SIROF,,,,,,200,2,20,8,160,,,,,,,,,,,,,,,,,,,,,,,,,,,,,,,,,,,,,,,,,,79,,,,,,,,,,2,50,-17.83,,-50,,,,,"NeuN, GFAP","AlexaFluor 555, Alexa Fluor 647",Confocal,,,,,,,,,,,,,,"""A comprehensive analysis of histological response to a-SiC and conventional MEAs is ongoing."""
111,rayyan-66582604,"Jeakle, E 2023",Chronic Stability of Local Field Potentials Using Amorphous Silicon Carbide Microelectrode Arrays Implanted in the Rat Motor Cortex.,"Jeakle, EN and Abbott, JR and Usoro, JO and Wu, Y and Haghighi, P and Radhakrishna, R and Sturgill, BS and Nakajima, S and Thai, TTD and Pancrazio, JJ and Cogan, SF and Hernandez-Reynoso, AG",2023,3,19,10.3390/mi14030680,36985087,TRUE,FALSE,FALSE,FALSE,FALSE,FALSE,TRUE,TRUE,FALSE,TRUE,TRUE,2020,9,Rat,Sprague-Dawley,Female,Motor Cortex,1,0.1,1.5,Actuated Neuroscience NeuralGlider (power not reported),,112,16,Intracortical,Silicon,4,16,,,,,,,Ir/AIROF,,,,,,200,2,42,15,630,,,,,,,,,,,,,,,,,,,,,,,,,,,,,,,,,,,,,,,,,,142,,,,,,,,,,2,50,-46.73,,,,,,,"NeuN, GFAP","AlexaFluor 555, Alexa Fluor 647",Confocal,,,,,,,,,,,,,,"""A comprehensive analysis of histological response to a-SiC and conventional MEAs is ongoing."""
112,rayyan-150234028,"Jeakle, E 2024",Tracking single units across time using 16-channel microelectrode arrays,"Jeakle, E. N. and Abbott, J. R. and Smith, T. J. and Cogan, S. F. and Hernandez-Reynoso, A. G. and Pancrazio, J. J.",2024,7,15,10.1109/EMBC53108.2024.10781643,,TRUE,FALSE,FALSE,FALSE,FALSE,FALSE,TRUE,TRUE,FALSE,FALSE,FALSE,2020,7,Rat,Sprague-Dawley,Female,Motor Cortex,1,,,,,16,16,Tracking,"Polyimide, a-SiC",4,16,,,,,,,SIROF,15.96,,,200,,,2,20,8,160,,,,,,,,,,,,,,,,,,,,,,,,,,,,,,,,,,,,,,,,,,,,,,,,,,,,,,,,,,,,,,,,,,,,,,,,,,,,,"Typos in paper, confirmed by Justin Abbott. Devices were the same as used in: https://www.sciencedirect.com/science/article/pii/S0142961224000772 {Abbott 2024} and {Deku 2018a}"
114,rayyan-66582671,"Joshi-Imre, A 2019",Chronic recording and electrochemical performance of amorphous silicon carbide-coated Utah electrode arrays implanted in rat motor cortex.,"Joshi-Imre, A and Black, BJ and Abbott, J and Kanneganti, A and Rihani, R and Chakraborty, B and Danda, VR and Maeng, J and Sharma, R and Rieth, L and Negi, S and Pancrazio, JJ and Cogan, SF",2019,7,10,10.1088/1741-2552/ab1bc8,31013489,TRUE,FALSE,FALSE,FALSE,FALSE,FALSE,TRUE,TRUE,FALSE,TRUE,TRUE,2010,8,Rat,Long Evans,Male,Motor Cortex,1,,1,,,7,1,UTAH Array,"Silicon, a-SiC",100,100,,3,Ag/AgCl,Tail,Pt,Tail,Ti/SIROF,,,,16500,100,400,1,,,7854,,,,,,,,,,,,,,,4,20,200,100,50,,,,1.42,,Potentiostatic EIS,,,,,,,,0.003015,,,,,22.91,0.73,,,,,,,,94.6,13.1,,,,,,,,,,,,,,,,,,,,,,,,,,,,,"VT current = 0.5uA steps up to 20uA; ""The overall average GSA of the implanted electrodes was found to be 16500 ± 5200 μm^2 that includes a 4900 ± 2000 μm^2 tip area and an 11700 ± 6300 μm^2 SIROF band."""
114,rayyan-66582671,"Joshi-Imre, A 2019",Chronic recording and electrochemical performance of amorphous silicon carbide-coated Utah electrode arrays implanted in rat motor cortex.,"Joshi-Imre, A and Black, BJ and Abbott, J and Kanneganti, A and Rihani, R and Chakraborty, B and Danda, VR and Maeng, J and Sharma, R and Rieth, L and Negi, S and Pancrazio, JJ and Cogan, SF",2019,7,10,10.1088/1741-2552/ab1bc8,31013489,TRUE,FALSE,FALSE,FALSE,FALSE,FALSE,TRUE,TRUE,FALSE,TRUE,TRUE,2010,8,Rat,Long Evans,Male,Motor Cortex,1,,1,,,210,30,UTAH Array,"Silicon, a-SiC",100,100,,3,Ag/AgCl,Tail,Pt,Tail,Ti/SIROF,,,,16500,100,400,1,,,7854,,,,,,,,,,,,,,,4,20,200,100,50,,,,0.94,,Potentiostatic EIS,,,,,,,,0.2308,,,,,31.18,1.03,,,,,,,,16.4,8.7,,,,,,,,,,,,,"GFAP, CD68, NeuN",,"Confocal, SEM",,,,,,,,,,,,,,"VT current = 0.5uA steps up to 20uA; ""The overall average GSA of the implanted electrodes was found to be 16500 ± 5200 μm^2 that includes a 4900 ± 2000 μm^2 tip area and an 11700 ± 6300 μm^2 SIROF band."""
122,rayyan-66582698,"Knaack, G 2016",In vivo Characterization of Amorphous Silicon Carbide As a Biomaterial for Chronic Neural Interfaces.,"Knaack, GL and McHail, DG and Borda, G and Koo, B and Peixoto, N and Cogan, SF and Dumas, TC and Pancrazio, JJ",2016,6,27,10.3389/fnins.2016.00301,27445672,TRUE,FALSE,FALSE,FALSE,FALSE,FALSE,TRUE,TRUE,FALSE,TRUE,FALSE,2010,3,Rat,Long-Evans,Female,Motor Cortex,1,2,,Kopf Micropositioner,,28,4,NeuroNexus,"Silicon, a-SiC",1,,,,,,,,,,,,,,,5,200,15,3000,,,,,,,,,,,,,,,,,,,,,,,,,,,,,,,,,,,,,,,,,,,,,,,,,,,,,,,,,,,,,"NeuN, CD68, GFAP, DAPI","DAPI, goat anti-chicken 647, goat anti-mouse 546, goat anti-rabbit 488",Confocal,,,30,,,0.63,,0.92,,1.7,,1.06,,"Shank width = 200um at base, 125um at tip"
122,rayyan-66582698,"Knaack, G 2016",In vivo Characterization of Amorphous Silicon Carbide As a Biomaterial for Chronic Neural Interfaces.,"Knaack, GL and McHail, DG and Borda, G and Koo, B and Peixoto, N and Cogan, SF and Dumas, TC and Pancrazio, JJ",2016,6,27,10.3389/fnins.2016.00301,27445672,TRUE,FALSE,FALSE,FALSE,FALSE,FALSE,TRUE,TRUE,FALSE,TRUE,FALSE,2010,3,Rat,Long-Evans,Female,Motor Cortex,1,2,,Kopf Micropositioner,,28,4,NeuroNexus,Silicon,1,,,,,,,,,,,,,,,5,200,15,3000,,,,,,,,,,,,,,,,,,,,,,,,,,,,,,,,,,,,,,,,,,,,,,,,,,,,,,,,,,,,,"NeuN, CD68, GFAP, DAPI","DAPI, goat anti-chicken 647, goat anti-mouse 546, goat anti-rabbit 488",Confocal,,,30,,0.66,,1.05,,1.2,,1.02,,,"Shank width = 200um at base, 125um at tip"
122,rayyan-66582698,"Knaack, G 2016",In vivo Characterization of Amorphous Silicon Carbide As a Biomaterial for Chronic Neural Interfaces.,"Knaack, GL and McHail, DG and Borda, G and Koo, B and Peixoto, N and Cogan, SF and Dumas, TC and Pancrazio, JJ",2016,6,27,10.3389/fnins.2016.00301,27445672,TRUE,FALSE,FALSE,FALSE,FALSE,FALSE,TRUE,TRUE,FALSE,TRUE,FALSE,2010,3,Rat,Long-Evans,Female,Motor Cortex,1,2,,Kopf Micropositioner,,28,4,NeuroNexus,"Silicon, a-SiC",1,,,,,,,,,,,,,,,5,200,15,3000,,,,,,,,,,,,,,,,,,,,,,,,,,,,,,,,,,,,,,,,,,,,,,,,,,,,,,,,,,,,,"NeuN, CD68, GFAP, DAPI","DAPI, goat anti-chicken 647, goat anti-mouse 546, goat anti-rabbit 488",Confocal,,,100,,,0.68,,0.92,,1.25,,1.12,,"Shank width = 200um at base, 125um at tip"
122,rayyan-66582698,"Knaack, G 2016",In vivo Characterization of Amorphous Silicon Carbide As a Biomaterial for Chronic Neural Interfaces.,"Knaack, GL and McHail, DG and Borda, G and Koo, B and Peixoto, N and Cogan, SF and Dumas, TC and Pancrazio, JJ",2016,6,27,10.3389/fnins.2016.00301,27445672,TRUE,FALSE,FALSE,FALSE,FALSE,FALSE,TRUE,TRUE,FALSE,TRUE,FALSE,2010,3,Rat,Long-Evans,Female,Motor Cortex,1,2,,Kopf Micropositioner,,28,4,NeuroNexus,Silicon,1,,,,,,,,,,,,,,,5,200,15,3000,,,,,,,,,,,,,,,,,,,,,,,,,,,,,,,,,,,,,,,,,,,,,,,,,,,,,,,,,,,,,"NeuN, CD68, GFAP, DAPI","DAPI, goat anti-chicken 647, goat anti-mouse 546, goat anti-rabbit 488",Confocal,,,100,,0.8,,0.98,,0.95,,1.04,,,"Shank width = 200um at base, 125um at tip"
122,rayyan-66582698,"Knaack, G 2016",In vivo Characterization of Amorphous Silicon Carbide As a Biomaterial for Chronic Neural Interfaces.,"Knaack, GL and McHail, DG and Borda, G and Koo, B and Peixoto, N and Cogan, SF and Dumas, TC and Pancrazio, JJ",2016,6,27,10.3389/fnins.2016.00301,27445672,TRUE,FALSE,FALSE,FALSE,FALSE,FALSE,TRUE,TRUE,FALSE,TRUE,FALSE,2010,5,Rat,Long-Evans,Female,Motor Cortex,1,2,,Kopf Micropositioner,,56,8,NeuroNexus,"Silicon, a-SiC",1,,,,,,,,,,,,,,,5,200,15,3000,,,,,,,,,,,,,,,,,,,,,,,,,,,,,,,,,,,,,,,,,,,,,,,,,,,,,,,,,,,,,"NeuN, CD68, GFAP, DAPI","DAPI, goat anti-chicken 647, goat anti-mouse 546, goat anti-rabbit 488",Confocal,,,30,,,0.92,,1.3,,1.55,,1.08,,"Shank width = 200um at base, 125um at tip"
122,rayyan-66582698,"Knaack, G 2016",In vivo Characterization of Amorphous Silicon Carbide As a Biomaterial for Chronic Neural Interfaces.,"Knaack, GL and McHail, DG and Borda, G and Koo, B and Peixoto, N and Cogan, SF and Dumas, TC and Pancrazio, JJ",2016,6,27,10.3389/fnins.2016.00301,27445672,TRUE,FALSE,FALSE,FALSE,FALSE,FALSE,TRUE,TRUE,FALSE,TRUE,FALSE,2010,5,Rat,Long-Evans,Female,Motor Cortex,1,2,,Kopf Micropositioner,,56,8,NeuroNexus,Silicon,1,,,,,,,,,,,,,,,5,200,15,3000,,,,,,,,,,,,,,,,,,,,,,,,,,,,,,,,,,,,,,,,,,,,,,,,,,,,,,,,,,,,,"NeuN, CD68, GFAP, DAPI","DAPI, goat anti-chicken 647, goat anti-mouse 546, goat anti-rabbit 488",Confocal,,,30,,0.8,,1.45,,1.55,,1.12,,,"Shank width = 200um at base, 125um at tip"
122,rayyan-66582698,"Knaack, G 2016",In vivo Characterization of Amorphous Silicon Carbide As a Biomaterial for Chronic Neural Interfaces.,"Knaack, GL and McHail, DG and Borda, G and Koo, B and Peixoto, N and Cogan, SF and Dumas, TC and Pancrazio, JJ",2016,6,27,10.3389/fnins.2016.00301,27445672,TRUE,FALSE,FALSE,FALSE,FALSE,FALSE,TRUE,TRUE,FALSE,TRUE,FALSE,2010,5,Rat,Long-Evans,Female,Motor Cortex,1,2,,Kopf Micropositioner,,56,8,NeuroNexus,"Silicon, a-SiC",1,,,,,,,,,,,,,,,5,200,15,3000,,,,,,,,,,,,,,,,,,,,,,,,,,,,,,,,,,,,,,,,,,,,,,,,,,,,,,,,,,,,,"NeuN, CD68, GFAP, DAPI","DAPI, goat anti-chicken 647, goat anti-mouse 546, goat anti-rabbit 488",Confocal,,,100,,,0.92,,1.2,,1.1,,1.02,,"Shank width = 200um at base, 125um at tip"
122,rayyan-66582698,"Knaack, G 2016",In vivo Characterization of Amorphous Silicon Carbide As a Biomaterial for Chronic Neural Interfaces.,"Knaack, GL and McHail, DG and Borda, G and Koo, B and Peixoto, N and Cogan, SF and Dumas, TC and Pancrazio, JJ",2016,6,27,10.3389/fnins.2016.00301,27445672,TRUE,FALSE,FALSE,FALSE,FALSE,FALSE,TRUE,TRUE,FALSE,TRUE,FALSE,2010,5,Rat,Long-Evans,Female,Motor Cortex,1,2,,Kopf Micropositioner,,56,8,NeuroNexus,Silicon,1,,,,,,,,,,,,,,,5,200,15,3000,,,,,,,,,,,,,,,,,,,,,,,,,,,,,,,,,,,,,,,,,,,,,,,,,,,,,,,,,,,,,"NeuN, CD68, GFAP, DAPI","DAPI, goat anti-chicken 647, goat anti-mouse 546, goat anti-rabbit 488",Confocal,,,100,,0.98,,1.1,,1.1,,0.97,,,"Shank width = 200um at base, 125um at tip"
126,rayyan-66582699,"Lei, X 2016",SiC protective coating for photovoltaic retinal prosthesis.,"Lei, X and Kane, S and Cogan, S and Lorach, H and Galambos, L and Huie, P and Mathieson, K and Kamins, T and Harris, J and Palanker, D",2016,6,21,10.1088/1741-2560/13/4/046016,27323882,TRUE,FALSE,FALSE,FALSE,FALSE,FALSE,TRUE,TRUE,TRUE,FALSE,FALSE,2010,3,Rat,Sprague-Dawley,Not Reported,Sub-Retinal,1,,,,,112,16,Type I,Silicon,0,142,0,,,,,,,,,70,,1000,,,,30,,,,,,,,,,,,,,,,,,,,,,,,,,,,,,,,,,,,,,,,,,,,,,,,,,,,,,,,,,,,,,,,,,,,,,,,,,,,,,"""The implants are 1mm in diameter and 30 μm thick."" Qualitative reporting of SiC defects and implant degradation over time with vs. without aSiC."
126,rayyan-66582699,"Lei, X 2016",SiC protective coating for photovoltaic retinal prosthesis.,"Lei, X and Kane, S and Cogan, S and Lorach, H and Galambos, L and Huie, P and Mathieson, K and Kamins, T and Harris, J and Palanker, D",2016,6,21,10.1088/1741-2560/13/4/046016,27323882,TRUE,FALSE,FALSE,FALSE,FALSE,FALSE,TRUE,TRUE,TRUE,FALSE,FALSE,2010,3,Rat,Sprague-Dawley,Not Reported,Sub-Retinal,1,,,,,112,16,Type I,"Silicon, a-SiC",0,142,240,,,,,,,,,70,,1000,,,,30,,,,,,,,,,,,,,,,,,,,,,,,,,,,,,,,,,,,,,,,,,,,,,,,,,,,,,,,,,,,,,,,,,,,,,,,,,,,,,"""The implants are 1mm in diameter and 30 μm thick."" Qualitative reporting of SiC defects and implant degradation over time with vs. without aSiC."
126,rayyan-66582699,"Lei, X 2016",SiC protective coating for photovoltaic retinal prosthesis.,"Lei, X and Kane, S and Cogan, S and Lorach, H and Galambos, L and Huie, P and Mathieson, K and Kamins, T and Harris, J and Palanker, D",2016,6,21,10.1088/1741-2560/13/4/046016,27323882,TRUE,FALSE,FALSE,FALSE,FALSE,FALSE,TRUE,TRUE,TRUE,FALSE,FALSE,2010,1,Rat,Sprague-Dawley,Not Reported,Sub-Retinal,1,,,,,336,48,Type I,Silicon,0,142,0,,,,,,,,,70,,1000,,,,30,,,,,,,,,,,,,,,,,,,,,,,,,,,,,,,,,,,,,,,,,,,,,,,,,,,,,,,,,,,,,,,,,,,,,,,,,,,,,,"""The implants are 1mm in diameter and 30 μm thick."" Qualitative reporting of SiC defects and implant degradation over time with vs. without aSiC."
126,rayyan-66582699,"Lei, X 2016",SiC protective coating for photovoltaic retinal prosthesis.,"Lei, X and Kane, S and Cogan, S and Lorach, H and Galambos, L and Huie, P and Mathieson, K and Kamins, T and Harris, J and Palanker, D",2016,6,21,10.1088/1741-2560/13/4/046016,27323882,TRUE,FALSE,FALSE,FALSE,FALSE,FALSE,TRUE,TRUE,TRUE,FALSE,FALSE,2010,1,Rat,Sprague-Dawley,Not Reported,Sub-Retinal,1,,,,,336,48,Type I,"Silicon, a-SiC",0,142,240,,,,,,,,,70,,1000,,,,30,,,,,,,,,,,,,,,,,,,,,,,,,,,,,,,,,,,,,,,,,,,,,,,,,,,,,,,,,,,,,,,,,,,,,,,,,,,,,,"""The implants are 1mm in diameter and 30 μm thick."" Qualitative reporting of SiC defects and implant degradation over time with vs. without aSiC."
129,rayyan-66582643,"Lin, C 2020",Bio-Compatibility and Bio-Insulation of Implantable Electrode Prosthesis Ameliorated by A-174 Silane Primed Parylene-C Deposited Embedment.,"Lin, CY and Lou, WS and Chen, JC and Weng, KY and Shih, MC and Hung, YW and Chen, ZY and Wang, MC",2020,11,30,10.3390/mi11121064,33266050,TRUE,FALSE,FALSE,FALSE,FALSE,FALSE,TRUE,TRUE,FALSE,FALSE,TRUE,2020,3,Rabbit,Not Reported,Not Reported,Subcutaneous,,,,,,84,12,Interdigitated Electrodes Chip,Silicon,0,,,,,,,,Platinum,,,,,,,,,7.3,,,,,,,,,,,,,,,,,,,,,,,,,,,,,,,,,,,,,,,,,,,,,,,,,,,,,,,,,,,,,,,,,,,,,,,,,,,,,,100nm Pt on 10nm Ti; Fully encapsulated interdigitated electrode
158,rayyan-150234018,"Nguyen, C 2024a",Analyzing Voltage Transients Under Different Stimulation Configurations and Rates in Rat Cortex,"Nguyen, C. K. and Sturgill, B. S. and Negi, S. and Cogan, S. F.",2024,7,15,10.1109/EMBC53108.2024.10781825,,TRUE,FALSE,FALSE,FALSE,FALSE,FALSE,TRUE,TRUE,FALSE,FALSE,TRUE,2020,1,Rat,Sprague-Dawley,Not Reported,Motor Cortex,1,,1,Blackrock NeuroPort Electrode Inserter System,,168,24,UTAH Array,"Silicon, a-SiC",16,16,3000,3,Ag/AgCl,Tail,Pt-Ir (15.5mm^2),Tail,SIROF,,,,5000,100,,1,,,7854,,,,,,,,Motor Cortex,Monopolar,,,,,,,,25,15,50,,,0.06,0.7,0.23,,,,,,,,,,,,,,,,,,,,,,,,,,,,,,,,,,,,,,,,,,,,,,,,,,,,,"""The open circuit of PtIr versus Ag|AgCl was measured in PBS to be 0.2 ± 0.03 V and in rat to be -0.02 ± 0.03 V."" Return potential excursion (Δ𝐸mc) ""MP and BP values are from one return electrode, but TP and PTP are the sum of return electrodes measured with the 𝑉m."" ""Equation (4) determines max(𝑄inj) when the maximum cathodic potential excursion (𝐸mc) after the leading phase reaches cathodic limit 𝐸c ± 0.02 V, i.e., SIROF 𝐸c = -0.6 V versus Ag|AgCl. The 𝐸mc was set at 6.5 μs after the leading phase. This delay was selected for current to settle at zero, having pulsed a 10-kΩ resistor with a 25-μs phase width."""
158,rayyan-150234018,"Nguyen, C 2024a",Analyzing Voltage Transients Under Different Stimulation Configurations and Rates in Rat Cortex,"Nguyen, C. K. and Sturgill, B. S. and Negi, S. and Cogan, S. F.",2024,7,15,10.1109/EMBC53108.2024.10781825,,TRUE,FALSE,FALSE,FALSE,FALSE,FALSE,TRUE,TRUE,FALSE,FALSE,TRUE,2020,1,Rat,Sprague-Dawley,Not Reported,Motor Cortex,1,,1,Blackrock NeuroPort Electrode Inserter System,,168,24,UTAH Array,"Silicon, a-SiC",16,16,3000,3,Ag/AgCl,Tail,Pt-Ir (15.5mm^2),Tail,SIROF,,,,5000,100,,1,,,7854,,,,,,,,Motor Cortex,Monopolar,,,,,,,,25,15,500,,,0.065,0.75,0.28,,,,,,,,,,,,,,,,,,,,,,,,,,,,,,,,,,,,,,,,,,,,,,,,,,,,,"""The open circuit of PtIr versus Ag|AgCl was measured in PBS to be 0.2 ± 0.03 V and in rat to be -0.02 ± 0.03 V."" Return potential excursion (Δ𝐸mc) ""MP and BP values are from one return electrode, but TP and PTP are the sum of return electrodes measured with the 𝑉m."" ""Equation (4) determines max(𝑄inj) when the maximum cathodic potential excursion (𝐸mc) after the leading phase reaches cathodic limit 𝐸c ± 0.02 V, i.e., SIROF 𝐸c = -0.6 V versus Ag|AgCl. The 𝐸mc was set at 6.5 μs after the leading phase. This delay was selected for current to settle at zero, having pulsed a 10-kΩ resistor with a 25-μs phase width."""
158,rayyan-150234018,"Nguyen, C 2024a",Analyzing Voltage Transients Under Different Stimulation Configurations and Rates in Rat Cortex,"Nguyen, C. K. and Sturgill, B. S. and Negi, S. and Cogan, S. F.",2024,7,15,10.1109/EMBC53108.2024.10781825,,TRUE,FALSE,FALSE,FALSE,FALSE,FALSE,TRUE,TRUE,FALSE,FALSE,TRUE,2020,1,Rat,Sprague-Dawley,Not Reported,Motor Cortex,1,,1,Blackrock NeuroPort Electrode Inserter System,,168,24,UTAH Array,"Silicon, a-SiC",16,16,3000,3,Ag/AgCl,Tail,Pt-Ir (15.5mm^2),Tail,SIROF,,,,5000,100,,1,,,7854,,,,,,,,Motor Cortex,Monopolar,,,,,,,,25,15,1000,,,0.065,0.79,0.26,,,,,,,,,,,,,,,,,,,,,,,,,,,,,,,,,,,,,,,,,,,,,,,,,,,,,"""The open circuit of PtIr versus Ag|AgCl was measured in PBS to be 0.2 ± 0.03 V and in rat to be -0.02 ± 0.03 V."" Return potential excursion (Δ𝐸mc) ""MP and BP values are from one return electrode, but TP and PTP are the sum of return electrodes measured with the 𝑉m."" ""Equation (4) determines max(𝑄inj) when the maximum cathodic potential excursion (𝐸mc) after the leading phase reaches cathodic limit 𝐸c ± 0.02 V, i.e., SIROF 𝐸c = -0.6 V versus Ag|AgCl. The 𝐸mc was set at 6.5 μs after the leading phase. This delay was selected for current to settle at zero, having pulsed a 10-kΩ resistor with a 25-μs phase width."""
158,rayyan-150234018,"Nguyen, C 2024a",Analyzing Voltage Transients Under Different Stimulation Configurations and Rates in Rat Cortex,"Nguyen, C. K. and Sturgill, B. S. and Negi, S. and Cogan, S. F.",2024,7,15,10.1109/EMBC53108.2024.10781825,,TRUE,FALSE,FALSE,FALSE,FALSE,FALSE,TRUE,TRUE,FALSE,FALSE,TRUE,2020,1,Rat,Sprague-Dawley,Not Reported,Motor Cortex,1,,1,Blackrock NeuroPort Electrode Inserter System,,168,24,UTAH Array,"Silicon, a-SiC",16,16,3000,3,Ag/AgCl,Tail,Pt-Ir (15.5mm^2),Tail,SIROF,,,,5000,100,,1,,,7854,,,,,,,,Motor Cortex,Monopolar,,,,,,,,25,15,2000,,,0.07,0.86,0.29,,,,,,,,,,,,,,,,,,,,,,,,,,,,,,,,,,,,,,,,,,,,,,,,,,,,,"""The open circuit of PtIr versus Ag|AgCl was measured in PBS to be 0.2 ± 0.03 V and in rat to be -0.02 ± 0.03 V."" Return potential excursion (Δ𝐸mc) ""MP and BP values are from one return electrode, but TP and PTP are the sum of return electrodes measured with the 𝑉m."" ""Equation (4) determines max(𝑄inj) when the maximum cathodic potential excursion (𝐸mc) after the leading phase reaches cathodic limit 𝐸c ± 0.02 V, i.e., SIROF 𝐸c = -0.6 V versus Ag|AgCl. The 𝐸mc was set at 6.5 μs after the leading phase. This delay was selected for current to settle at zero, having pulsed a 10-kΩ resistor with a 25-μs phase width."""
158,rayyan-150234018,"Nguyen, C 2024a",Analyzing Voltage Transients Under Different Stimulation Configurations and Rates in Rat Cortex,"Nguyen, C. K. and Sturgill, B. S. and Negi, S. and Cogan, S. F.",2024,7,15,10.1109/EMBC53108.2024.10781825,,TRUE,FALSE,FALSE,FALSE,FALSE,FALSE,TRUE,TRUE,FALSE,FALSE,TRUE,2020,1,Rat,Sprague-Dawley,Not Reported,Motor Cortex,1,,1,Blackrock NeuroPort Electrode Inserter System,,168,24,UTAH Array,"Silicon, a-SiC",16,16,3000,3,Ag/AgCl,Tail,Pt-Ir (15.5mm^2),Tail,SIROF,,,,5000,100,,1,,,7854,,,,,,,,Motor Cortex,Monopolar,,,,,,,,25,15,5000,,,0.07,0.89,0.32,,,,,,,,,,,,,,,,,,,,,,,,,,,,,,,,,,,,,,,,,,,,,,,,,,,,,"""The open circuit of PtIr versus Ag|AgCl was measured in PBS to be 0.2 ± 0.03 V and in rat to be -0.02 ± 0.03 V."" Return potential excursion (Δ𝐸mc) ""MP and BP values are from one return electrode, but TP and PTP are the sum of return electrodes measured with the 𝑉m."" ""Equation (4) determines max(𝑄inj) when the maximum cathodic potential excursion (𝐸mc) after the leading phase reaches cathodic limit 𝐸c ± 0.02 V, i.e., SIROF 𝐸c = -0.6 V versus Ag|AgCl. The 𝐸mc was set at 6.5 μs after the leading phase. This delay was selected for current to settle at zero, having pulsed a 10-kΩ resistor with a 25-μs phase width."""
158,rayyan-150234018,"Nguyen, C 2024a",Analyzing Voltage Transients Under Different Stimulation Configurations and Rates in Rat Cortex,"Nguyen, C. K. and Sturgill, B. S. and Negi, S. and Cogan, S. F.",2024,7,15,10.1109/EMBC53108.2024.10781825,,TRUE,FALSE,FALSE,FALSE,FALSE,FALSE,TRUE,TRUE,FALSE,FALSE,TRUE,2020,1,Rat,Sprague-Dawley,Not Reported,Motor Cortex,1,,1,Blackrock NeuroPort Electrode Inserter System,,168,24,UTAH Array,"Silicon, a-SiC",16,16,3000,3,Ag/AgCl,Tail,Pt-Ir (15.5mm^2),Tail,SIROF,,,,5000,100,,1,,,7854,,,,,,,,Motor Cortex,Monopolar,,,,,,,,25,15,10000,,,0.06,0.88,0.41,,,,,,,,,,,,,,,,,,,,,,,,,,,,,,,,,,,,,,,,,,,,,,,,,,,,,"""The open circuit of PtIr versus Ag|AgCl was measured in PBS to be 0.2 ± 0.03 V and in rat to be -0.02 ± 0.03 V."" Return potential excursion (Δ𝐸mc) ""MP and BP values are from one return electrode, but TP and PTP are the sum of return electrodes measured with the 𝑉m."" ""Equation (4) determines max(𝑄inj) when the maximum cathodic potential excursion (𝐸mc) after the leading phase reaches cathodic limit 𝐸c ± 0.02 V, i.e., SIROF 𝐸c = -0.6 V versus Ag|AgCl. The 𝐸mc was set at 6.5 μs after the leading phase. This delay was selected for current to settle at zero, having pulsed a 10-kΩ resistor with a 25-μs phase width."""
