Repository: RebeFrederick/silicon-carbide-in-neurotech-review

# Silicon-Carbide-in-Neurotech-Review
Data analysis and visualization as part of publication: <br/>
"Review and Analysis of Silicon Carbide Use in Neural Interfaces and Other Implanted Medical Devices" <br/>
(doi: TBD) <br/>
Deku Lab - Rebecca A. Frederick, Ph.D. <br/>
READ ME for Data Analysis and Data Visualization Files <br/>
Updated: 2026-JUL-15 by Rebecca A. Frederick, Ph.D.

# Data Visualization Webpage
[https://rebefrederick.github.io/silicon-carbide-in-neurotech-review/](https://rebefrederick.github.io/silicon-carbide-in-neurotech-review/)

File: Data Files/NeuralEng_Details_InVivo.csv (part 3 of 4)
158,rayyan-150234018,"Nguyen, C 2024a",Analyzing Voltage Transients Under Different Stimulation Configurations and Rates in Rat Cortex,"Nguyen, C. K. and Sturgill, B. S. and Negi, S. and Cogan, S. F.",2024,7,15,10.1109/EMBC53108.2024.10781825,,TRUE,FALSE,FALSE,FALSE,FALSE,FALSE,TRUE,TRUE,FALSE,FALSE,TRUE,2020,1,Rat,Sprague-Dawley,Not Reported,Motor Cortex,1,,1,Blackrock NeuroPort Electrode Inserter System,,168,24,UTAH Array,"Silicon, a-SiC",16,16,3000,3,Ag/AgCl,Tail,SIROF,Brain,SIROF,,,,5000,100,,1,,,7854,,,,,,,,Motor Cortex,Bipolar,,,,,,,,25,15,50,,,0.092,3.89,2.16,,,,,,,,,,,,,,,,,,,,,,,,,,,,,,,,,,,,,,,,,,,,,,,,,,,,,"""The open circuit of PtIr versus Ag|AgCl was measured in PBS to be 0.2 ± 0.03 V and in rat to be -0.02 ± 0.03 V."" Return potential excursion (Δ𝐸mc) ""MP and BP values are from one return electrode, but TP and PTP are the sum of return electrodes measured with the 𝑉m."" ""Equation (4) determines max(𝑄inj) when the maximum cathodic potential excursion (𝐸mc) after the leading phase reaches cathodic limit 𝐸c ± 0.02 V, i.e., SIROF 𝐸c = -0.6 V versus Ag|AgCl. The 𝐸mc was set at 6.5 μs after the leading phase. This delay was selected for current to settle at zero, having pulsed a 10-kΩ resistor with a 25-μs phase width."""
158,rayyan-150234018,"Nguyen, C 2024a",Analyzing Voltage Transients Under Different Stimulation Configurations and Rates in Rat Cortex,"Nguyen, C. K. and Sturgill, B. S. and Negi, S. and Cogan, S. F.",2024,7,15,10.1109/EMBC53108.2024.10781825,,TRUE,FALSE,FALSE,FALSE,FALSE,FALSE,TRUE,TRUE,FALSE,FALSE,TRUE,2020,1,Rat,Sprague-Dawley,Not Reported,Motor Cortex,1,,1,Blackrock NeuroPort Electrode Inserter System,,168,24,UTAH Array,"Silicon, a-SiC",16,16,3000,3,Ag/AgCl,Tail,SIROF,Brain,SIROF,,,,5000,100,,1,,,7854,,,,,,,,Motor Cortex,Bipolar,,,,,,,,25,15,500,,,0.087,3.68,2.14,,,,,,,,,,,,,,,,,,,,,,,,,,,,,,,,,,,,,,,,,,,,,,,,,,,,,"""The open circuit of PtIr versus Ag|AgCl was measured in PBS to be 0.2 ± 0.03 V and in rat to be -0.02 ± 0.03 V."" Return potential excursion (Δ𝐸mc) ""MP and BP values are from one return electrode, but TP and PTP are the sum of return electrodes measured with the 𝑉m."" ""Equation (4) determines max(𝑄inj) when the maximum cathodic potential excursion (𝐸mc) after the leading phase reaches cathodic limit 𝐸c ± 0.02 V, i.e., SIROF 𝐸c = -0.6 V versus Ag|AgCl. The 𝐸mc was set at 6.5 μs after the leading phase. This delay was selected for current to settle at zero, having pulsed a 10-kΩ resistor with a 25-μs phase width."""
158,rayyan-150234018,"Nguyen, C 2024a",Analyzing Voltage Transients Under Different Stimulation Configurations and Rates in Rat Cortex,"Nguyen, C. K. and Sturgill, B. S. and Negi, S. and Cogan, S. F.",2024,7,15,10.1109/EMBC53108.2024.10781825,,TRUE,FALSE,FALSE,FALSE,FALSE,FALSE,TRUE,TRUE,FALSE,FALSE,TRUE,2020,1,Rat,Sprague-Dawley,Not Reported,Motor Cortex,1,,1,Blackrock NeuroPort Electrode Inserter System,,168,24,UTAH Array,"Silicon, a-SiC",16,16,3000,3,Ag/AgCl,Tail,SIROF,Brain,SIROF,,,,5000,100,,1,,,7854,,,,,,,,Motor Cortex,Bipolar,,,,,,,,25,15,1000,,,0.085,3.33,1.83,,,,,,,,,,,,,,,,,,,,,,,,,,,,,,,,,,,,,,,,,,,,,,,,,,,,,"""The open circuit of PtIr versus Ag|AgCl was measured in PBS to be 0.2 ± 0.03 V and in rat to be -0.02 ± 0.03 V."" Return potential excursion (Δ𝐸mc) ""MP and BP values are from one return electrode, but TP and PTP are the sum of return electrodes measured with the 𝑉m."" ""Equation (4) determines max(𝑄inj) when the maximum cathodic potential excursion (𝐸mc) after the leading phase reaches cathodic limit 𝐸c ± 0.02 V, i.e., SIROF 𝐸c = -0.6 V versus Ag|AgCl. The 𝐸mc was set at 6.5 μs after the leading phase. This delay was selected for current to settle at zero, having pulsed a 10-kΩ resistor with a 25-μs phase width."""
158,rayyan-150234018,"Nguyen, C 2024a",Analyzing Voltage Transients Under Different Stimulation Configurations and Rates in Rat Cortex,"Nguyen, C. K. and Sturgill, B. S. and Negi, S. and Cogan, S. F.",2024,7,15,10.1109/EMBC53108.2024.10781825,,TRUE,FALSE,FALSE,FALSE,FALSE,FALSE,TRUE,TRUE,FALSE,FALSE,TRUE,2020,1,Rat,Sprague-Dawley,Not Reported,Motor Cortex,1,,1,Blackrock NeuroPort Electrode Inserter System,,168,24,UTAH Array,"Silicon, a-SiC",16,16,3000,3,Ag/AgCl,Tail,SIROF,Brain,SIROF,,,,5000,100,,1,,,7854,,,,,,,,Motor Cortex,Bipolar,,,,,,,,25,15,2000,,,0.083,3.28,1.81,,,,,,,,,,,,,,,,,,,,,,,,,,,,,,,,,,,,,,,,,,,,,,,,,,,,,"""The open circuit of PtIr versus Ag|AgCl was measured in PBS to be 0.2 ± 0.03 V and in rat to be -0.02 ± 0.03 V."" Return potential excursion (Δ𝐸mc) ""MP and BP values are from one return electrode, but TP and PTP are the sum of return electrodes measured with the 𝑉m."" ""Equation (4) determines max(𝑄inj) when the maximum cathodic potential excursion (𝐸mc) after the leading phase reaches cathodic limit 𝐸c ± 0.02 V, i.e., SIROF 𝐸c = -0.6 V versus Ag|AgCl. The 𝐸mc was set at 6.5 μs after the leading phase. This delay was selected for current to settle at zero, having pulsed a 10-kΩ resistor with a 25-μs phase width."""
158,rayyan-150234018,"Nguyen, C 2024a",Analyzing Voltage Transients Under Different Stimulation Configurations and Rates in Rat Cortex,"Nguyen, C. K. and Sturgill, B. S. and Negi, S. and Cogan, S. F.",2024,7,15,10.1109/EMBC53108.2024.10781825,,TRUE,FALSE,FALSE,FALSE,FALSE,FALSE,TRUE,TRUE,FALSE,FALSE,TRUE,2020,1,Rat,Sprague-Dawley,Not Reported,Motor Cortex,1,,1,Blackrock NeuroPort Electrode Inserter System,,168,24,UTAH Array,"Silicon, a-SiC",16,16,3000,3,Ag/AgCl,Tail,SIROF,Brain,SIROF,,,,5000,100,,1,,,7854,,,,,,,,Motor Cortex,Bipolar,,,,,,,,25,15,5000,,,0.071,2.82,1.54,,,,,,,,,,,,,,,,,,,,,,,,,,,,,,,,,,,,,,,,,,,,,,,,,,,,,"""The open circuit of PtIr versus Ag|AgCl was measured in PBS to be 0.2 ± 0.03 V and in rat to be -0.02 ± 0.03 V."" Return potential excursion (Δ𝐸mc) ""MP and BP values are from one return electrode, but TP and PTP are the sum of return electrodes measured with the 𝑉m."" ""Equation (4) determines max(𝑄inj) when the maximum cathodic potential excursion (𝐸mc) after the leading phase reaches cathodic limit 𝐸c ± 0.02 V, i.e., SIROF 𝐸c = -0.6 V versus Ag|AgCl. The 𝐸mc was set at 6.5 μs after the leading phase. This delay was selected for current to settle at zero, having pulsed a 10-kΩ resistor with a 25-μs phase width."""
158,rayyan-150234018,"Nguyen, C 2024a",Analyzing Voltage Transients Under Different Stimulation Configurations and Rates in Rat Cortex,"Nguyen, C. K. and Sturgill, B. S. and Negi, S. and Cogan, S. F.",2024,7,15,10.1109/EMBC53108.2024.10781825,,TRUE,FALSE,FALSE,FALSE,FALSE,FALSE,TRUE,TRUE,FALSE,FALSE,TRUE,2020,1,Rat,Sprague-Dawley,Not Reported,Motor Cortex,1,,1,Blackrock NeuroPort Electrode Inserter System,,168,24,UTAH Array,"Silicon, a-SiC",16,16,3000,3,Ag/AgCl,Tail,SIROF,Brain,SIROF,,,,5000,100,,1,,,7854,,,,,,,,Motor Cortex,Bipolar,,,,,,,,25,15,10000,,,0.05,2.21,1.32,,,,,,,,,,,,,,,,,,,,,,,,,,,,,,,,,,,,,,,,,,,,,,,,,,,,,"""The open circuit of PtIr versus Ag|AgCl was measured in PBS to be 0.2 ± 0.03 V and in rat to be -0.02 ± 0.03 V."" Return potential excursion (Δ𝐸mc) ""MP and BP values are from one return electrode, but TP and PTP are the sum of return electrodes measured with the 𝑉m."" ""Equation (4) determines max(𝑄inj) when the maximum cathodic potential excursion (𝐸mc) after the leading phase reaches cathodic limit 𝐸c ± 0.02 V, i.e., SIROF 𝐸c = -0.6 V versus Ag|AgCl. The 𝐸mc was set at 6.5 μs after the leading phase. This delay was selected for current to settle at zero, having pulsed a 10-kΩ resistor with a 25-μs phase width."""
158,rayyan-150234018,"Nguyen, C 2024a",Analyzing Voltage Transients Under Different Stimulation Configurations and Rates in Rat Cortex,"Nguyen, C. K. and Sturgill, B. S. and Negi, S. and Cogan, S. F.",2024,7,15,10.1109/EMBC53108.2024.10781825,,TRUE,FALSE,FALSE,FALSE,FALSE,FALSE,TRUE,TRUE,FALSE,FALSE,TRUE,2020,1,Rat,Sprague-Dawley,Not Reported,Motor Cortex,1,,1,Blackrock NeuroPort Electrode Inserter System,,168,24,UTAH Array,"Silicon, a-SiC",16,16,3000,3,Ag/AgCl,Tail,"SIROF, SIROF","Brain, Brain",SIROF,,,,5000,100,,1,,,7854,,,,,,,,Motor Cortex,Tripolar,,,,,,,,25,15,50,,,0.109,2.17,1,,,,,,,,,,,,,,,,,,,,,,,,,,,,,,,,,,,,,,,,,,,,,,,,,,,,,"""The open circuit of PtIr versus Ag|AgCl was measured in PBS to be 0.2 ± 0.03 V and in rat to be -0.02 ± 0.03 V."" Return potential excursion (Δ𝐸mc) ""MP and BP values are from one return electrode, but TP and PTP are the sum of return electrodes measured with the 𝑉m."" ""Equation (4) determines max(𝑄inj) when the maximum cathodic potential excursion (𝐸mc) after the leading phase reaches cathodic limit 𝐸c ± 0.02 V, i.e., SIROF 𝐸c = -0.6 V versus Ag|AgCl. The 𝐸mc was set at 6.5 μs after the leading phase. This delay was selected for current to settle at zero, having pulsed a 10-kΩ resistor with a 25-μs phase width."""
158,rayyan-150234018,"Nguyen, C 2024a",Analyzing Voltage Transients Under Different Stimulation Configurations and Rates in Rat Cortex,"Nguyen, C. K. and Sturgill, B. S. and Negi, S. and Cogan, S. F.",2024,7,15,10.1109/EMBC53108.2024.10781825,,TRUE,FALSE,FALSE,FALSE,FALSE,FALSE,TRUE,TRUE,FALSE,FALSE,TRUE,2020,1,Rat,Sprague-Dawley,Not Reported,Motor Cortex,1,,1,Blackrock NeuroPort Electrode Inserter System,,168,24,UTAH Array,"Silicon, a-SiC",16,16,3000,3,Ag/AgCl,Tail,"SIROF, SIROF","Brain, Brain",SIROF,,,,5000,100,,1,,,7854,,,,,,,,Motor Cortex,Tripolar,,,,,,,,25,15,500,,,0.103,2.16,1.06,,,,,,,,,,,,,,,,,,,,,,,,,,,,,,,,,,,,,,,,,,,,,,,,,,,,,"""The open circuit of PtIr versus Ag|AgCl was measured in PBS to be 0.2 ± 0.03 V and in rat to be -0.02 ± 0.03 V."" Return potential excursion (Δ𝐸mc) ""MP and BP values are from one return electrode, but TP and PTP are the sum of return electrodes measured with the 𝑉m."" ""Equation (4) determines max(𝑄inj) when the maximum cathodic potential excursion (𝐸mc) after the leading phase reaches cathodic limit 𝐸c ± 0.02 V, i.e., SIROF 𝐸c = -0.6 V versus Ag|AgCl. The 𝐸mc was set at 6.5 μs after the leading phase. This delay was selected for current to settle at zero, having pulsed a 10-kΩ resistor with a 25-μs phase width."""
158,rayyan-150234018,"Nguyen, C 2024a",Analyzing Voltage Transients Under Different Stimulation Configurations and Rates in Rat Cortex,"Nguyen, C. K. and Sturgill, B. S. and Negi, S. and Cogan, S. F.",2024,7,15,10.1109/EMBC53108.2024.10781825,,TRUE,FALSE,FALSE,FALSE,FALSE,FALSE,TRUE,TRUE,FALSE,FALSE,TRUE,2020,1,Rat,Sprague-Dawley,Not Reported,Motor Cortex,1,,1,Blackrock NeuroPort Electrode Inserter System,,168,24,UTAH Array,"Silicon, a-SiC",16,16,3000,3,Ag/AgCl,Tail,"SIROF, SIROF","Brain, Brain",SIROF,,,,5000,100,,1,,,7854,,,,,,,,Motor Cortex,Tripolar,,,,,,,,25,15,1000,,,0.099,2.12,1.03,,,,,,,,,,,,,,,,,,,,,,,,,,,,,,,,,,,,,,,,,,,,,,,,,,,,,"""The open circuit of PtIr versus Ag|AgCl was measured in PBS to be 0.2 ± 0.03 V and in rat to be -0.02 ± 0.03 V."" Return potential excursion (Δ𝐸mc) ""MP and BP values are from one return electrode, but TP and PTP are the sum of return electrodes measured with the 𝑉m."" ""Equation (4) determines max(𝑄inj) when the maximum cathodic potential excursion (𝐸mc) after the leading phase reaches cathodic limit 𝐸c ± 0.02 V, i.e., SIROF 𝐸c = -0.6 V versus Ag|AgCl. The 𝐸mc was set at 6.5 μs after the leading phase. This delay was selected for current to settle at zero, having pulsed a 10-kΩ resistor with a 25-μs phase width."""
158,rayyan-150234018,"Nguyen, C 2024a",Analyzing Voltage Transients Under Different Stimulation Configurations and Rates in Rat Cortex,"Nguyen, C. K. and Sturgill, B. S. and Negi, S. and Cogan, S. F.",2024,7,15,10.1109/EMBC53108.2024.10781825,,TRUE,FALSE,FALSE,FALSE,FALSE,FALSE,TRUE,TRUE,FALSE,FALSE,TRUE,2020,1,Rat,Sprague-Dawley,Not Reported,Motor Cortex,1,,1,Blackrock NeuroPort Electrode Inserter System,,168,24,UTAH Array,"Silicon, a-SiC",16,16,3000,3,Ag/AgCl,Tail,"SIROF, SIROF","Brain, Brain",SIROF,,,,5000,100,,1,,,7854,,,,,,,,Motor Cortex,Tripolar,,,,,,,,25,15,2000,,,0.093,2.04,1.01,,,,,,,,,,,,,,,,,,,,,,,,,,,,,,,,,,,,,,,,,,,,,,,,,,,,,"""The open circuit of PtIr versus Ag|AgCl was measured in PBS to be 0.2 ± 0.03 V and in rat to be -0.02 ± 0.03 V."" Return potential excursion (Δ𝐸mc) ""MP and BP values are from one return electrode, but TP and PTP are the sum of return electrodes measured with the 𝑉m."" ""Equation (4) determines max(𝑄inj) when the maximum cathodic potential excursion (𝐸mc) after the leading phase reaches cathodic limit 𝐸c ± 0.02 V, i.e., SIROF 𝐸c = -0.6 V versus Ag|AgCl. The 𝐸mc was set at 6.5 μs after the leading phase. This delay was selected for current to settle at zero, having pulsed a 10-kΩ resistor with a 25-μs phase width."""
158,rayyan-150234018,"Nguyen, C 2024a",Analyzing Voltage Transients Under Different Stimulation Configurations and Rates in Rat Cortex,"Nguyen, C. K. and Sturgill, B. S. and Negi, S. and Cogan, S. F.",2024,7,15,10.1109/EMBC53108.2024.10781825,,TRUE,FALSE,FALSE,FALSE,FALSE,FALSE,TRUE,TRUE,FALSE,FALSE,TRUE,2020,1,Rat,Sprague-Dawley,Not Reported,Motor Cortex,1,,1,Blackrock NeuroPort Electrode Inserter System,,168,24,UTAH Array,"Silicon, a-SiC",16,16,3000,3,Ag/AgCl,Tail,"SIROF, SIROF","Brain, Brain",SIROF,,,,5000,100,,1,,,7854,,,,,,,,Motor Cortex,Tripolar,,,,,,,,25,15,5000,,,0.084,1.96,1.05,,,,,,,,,,,,,,,,,,,,,,,,,,,,,,,,,,,,,,,,,,,,,,,,,,,,,"""The open circuit of PtIr versus Ag|AgCl was measured in PBS to be 0.2 ± 0.03 V and in rat to be -0.02 ± 0.03 V."" Return potential excursion (Δ𝐸mc) ""MP and BP values are from one return electrode, but TP and PTP are the sum of return electrodes measured with the 𝑉m."" ""Equation (4) determines max(𝑄inj) when the maximum cathodic potential excursion (𝐸mc) after the leading phase reaches cathodic limit 𝐸c ± 0.02 V, i.e., SIROF 𝐸c = -0.6 V versus Ag|AgCl. The 𝐸mc was set at 6.5 μs after the leading phase. This delay was selected for current to settle at zero, having pulsed a 10-kΩ resistor with a 25-μs phase width."""
158,rayyan-150234018,"Nguyen, C 2024a",Analyzing Voltage Transients Under Different Stimulation Configurations and Rates in Rat Cortex,"Nguyen, C. K. and Sturgill, B. S. and Negi, S. and Cogan, S. F.",2024,7,15,10.1109/EMBC53108.2024.10781825,,TRUE,FALSE,FALSE,FALSE,FALSE,FALSE,TRUE,TRUE,FALSE,FALSE,TRUE,2020,1,Rat,Sprague-Dawley,Not Reported,Motor Cortex,1,,1,Blackrock NeuroPort Electrode Inserter System,,168,24,UTAH Array,"Silicon, a-SiC",16,16,3000,3,Ag/AgCl,Tail,"SIROF, SIROF","Brain, Brain",SIROF,,,,5000,100,,1,,,7854,,,,,,,,Motor Cortex,Tripolar,,,,,,,,25,15,10000,,,0.064,1.65,0.9,,,,,,,,,,,,,,,,,,,,,,,,,,,,,,,,,,,,,,,,,,,,,,,,,,,,,"""The open circuit of PtIr versus Ag|AgCl was measured in PBS to be 0.2 ± 0.03 V and in rat to be -0.02 ± 0.03 V."" Return potential excursion (Δ𝐸mc) ""MP and BP values are from one return electrode, but TP and PTP are the sum of return electrodes measured with the 𝑉m."" ""Equation (4) determines max(𝑄inj) when the maximum cathodic potential excursion (𝐸mc) after the leading phase reaches cathodic limit 𝐸c ± 0.02 V, i.e., SIROF 𝐸c = -0.6 V versus Ag|AgCl. The 𝐸mc was set at 6.5 μs after the leading phase. This delay was selected for current to settle at zero, having pulsed a 10-kΩ resistor with a 25-μs phase width."""
158,rayyan-150234018,"Nguyen, C 2024a",Analyzing Voltage Transients Under Different Stimulation Configurations and Rates in Rat Cortex,"Nguyen, C. K. and Sturgill, B. S. and Negi, S. and Cogan, S. F.",2024,7,15,10.1109/EMBC53108.2024.10781825,,TRUE,FALSE,FALSE,FALSE,FALSE,FALSE,TRUE,TRUE,FALSE,FALSE,TRUE,2020,1,Rat,Sprague-Dawley,Not Reported,Motor Cortex,1,,1,Blackrock NeuroPort Electrode Inserter System,,168,24,UTAH Array,"Silicon, a-SiC",16,16,3000,3,Ag/AgCl,Tail,"SIROF, SIROF, Pt-Ir (15.5mm^2)","Brain, Brain, Tail",SIROF,,,,5000,100,,1,,,7854,,,,,,,,Motor Cortex,Partial Tripolar,,,,,,,,25,15,50,,,0.126,0.96,0.3,,,,,,,,,,,,,,,,,,,,,,,,,,,,,,,,,,,,,,,,,,,,,,,,,,,,,"""The open circuit of PtIr versus Ag|AgCl was measured in PBS to be 0.2 ± 0.03 V and in rat to be -0.02 ± 0.03 V."" Return potential excursion (Δ𝐸mc) ""MP and BP values are from one return electrode, but TP and PTP are the sum of return electrodes measured with the 𝑉m."" ""Equation (4) determines max(𝑄inj) when the maximum cathodic potential excursion (𝐸mc) after the leading phase reaches cathodic limit 𝐸c ± 0.02 V, i.e., SIROF 𝐸c = -0.6 V versus Ag|AgCl. The 𝐸mc was set at 6.5 μs after the leading phase. This delay was selected for current to settle at zero, having pulsed a 10-kΩ resistor with a 25-μs phase width."""
158,rayyan-150234018,"Nguyen, C 2024a",Analyzing Voltage Transients Under Different Stimulation Configurations and Rates in Rat Cortex,"Nguyen, C. K. and Sturgill, B. S. and Negi, S. and Cogan, S. F.",2024,7,15,10.1109/EMBC53108.2024.10781825,,TRUE,FALSE,FALSE,FALSE,FALSE,FALSE,TRUE,TRUE,FALSE,FALSE,TRUE,2020,1,Rat,Sprague-Dawley,Not Reported,Motor Cortex,1,,1,Blackrock NeuroPort Electrode Inserter System,,168,24,UTAH Array,"Silicon, a-SiC",16,16,3000,3,Ag/AgCl,Tail,"SIROF, SIROF, Pt-Ir (15.5mm^2)","Brain, Brain, Tail",SIROF,,,,5000,100,,1,,,7854,,,,,,,,Motor Cortex,Partial Tripolar,,,,,,,,25,15,500,,,0.121,0.92,0.34,,,,,,,,,,,,,,,,,,,,,,,,,,,,,,,,,,,,,,,,,,,,,,,,,,,,,"""The open circuit of PtIr versus Ag|AgCl was measured in PBS to be 0.2 ± 0.03 V and in rat to be -0.02 ± 0.03 V."" Return potential excursion (Δ𝐸mc) ""MP and BP values are from one return electrode, but TP and PTP are the sum of return electrodes measured with the 𝑉m."" ""Equation (4) determines max(𝑄inj) when the maximum cathodic potential excursion (𝐸mc) after the leading phase reaches cathodic limit 𝐸c ± 0.02 V, i.e., SIROF 𝐸c = -0.6 V versus Ag|AgCl. The 𝐸mc was set at 6.5 μs after the leading phase. This delay was selected for current to settle at zero, having pulsed a 10-kΩ resistor with a 25-μs phase width."""
158,rayyan-150234018,"Nguyen, C 2024a",Analyzing Voltage Transients Under Different Stimulation Configurations and Rates in Rat Cortex,"Nguyen, C. K. and Sturgill, B. S. and Negi, S. and Cogan, S. F.",2024,7,15,10.1109/EMBC53108.2024.10781825,,TRUE,FALSE,FALSE,FALSE,FALSE,FALSE,TRUE,TRUE,FALSE,FALSE,TRUE,2020,1,Rat,Sprague-Dawley,Not Reported,Motor Cortex,1,,1,Blackrock NeuroPort Electrode Inserter System,,168,24,UTAH Array,"Silicon, a-SiC",16,16,3000,3,Ag/AgCl,Tail,"SIROF, SIROF, Pt-Ir (15.5mm^2)","Brain, Brain, Tail",SIROF,,,,5000,100,,1,,,7854,,,,,,,,Motor Cortex,Partial Tripolar,,,,,,,,25,15,1000,,,0.116,0.86,0.3,,,,,,,,,,,,,,,,,,,,,,,,,,,,,,,,,,,,,,,,,,,,,,,,,,,,,"""The open circuit of PtIr versus Ag|AgCl was measured in PBS to be 0.2 ± 0.03 V and in rat to be -0.02 ± 0.03 V."" Return potential excursion (Δ𝐸mc) ""MP and BP values are from one return electrode, but TP and PTP are the sum of return electrodes measured with the 𝑉m."" ""Equation (4) determines max(𝑄inj) when the maximum cathodic potential excursion (𝐸mc) after the leading phase reaches cathodic limit 𝐸c ± 0.02 V, i.e., SIROF 𝐸c = -0.6 V versus Ag|AgCl. The 𝐸mc was set at 6.5 μs after the leading phase. This delay was selected for current to settle at zero, having pulsed a 10-kΩ resistor with a 25-μs phase width."""
158,rayyan-150234018,"Nguyen, C 2024a",Analyzing Voltage Transients Under Different Stimulation Configurations and Rates in Rat Cortex,"Nguyen, C. K. and Sturgill, B. S. and Negi, S. and Cogan, S. F.",2024,7,15,10.1109/EMBC53108.2024.10781825,,TRUE,FALSE,FALSE,FALSE,FALSE,FALSE,TRUE,TRUE,FALSE,FALSE,TRUE,2020,1,Rat,Sprague-Dawley,Not Reported,Motor Cortex,1,,1,Blackrock NeuroPort Electrode Inserter System,,168,24,UTAH Array,"Silicon, a-SiC",16,16,3000,3,Ag/AgCl,Tail,"SIROF, SIROF, Pt-Ir (15.5mm^2)","Brain, Brain, Tail",SIROF,,,,5000,100,,1,,,7854,,,,,,,,Motor Cortex,Partial Tripolar,,,,,,,,25,15,2000,,,0.109,0.82,0.3,,,,,,,,,,,,,,,,,,,,,,,,,,,,,,,,,,,,,,,,,,,,,,,,,,,,,"""The open circuit of PtIr versus Ag|AgCl was measured in PBS to be 0.2 ± 0.03 V and in rat to be -0.02 ± 0.03 V."" Return potential excursion (Δ𝐸mc) ""MP and BP values are from one return electrode, but TP and PTP are the sum of return electrodes measured with the 𝑉m."" ""Equation (4) determines max(𝑄inj) when the maximum cathodic potential excursion (𝐸mc) after the leading phase reaches cathodic limit 𝐸c ± 0.02 V, i.e., SIROF 𝐸c = -0.6 V versus Ag|AgCl. The 𝐸mc was set at 6.5 μs after the leading phase. This delay was selected for current to settle at zero, having pulsed a 10-kΩ resistor with a 25-μs phase width."""
158,rayyan-150234018,"Nguyen, C 2024a",Analyzing Voltage Transients Under Different Stimulation Configurations and Rates in Rat Cortex,"Nguyen, C. K. and Sturgill, B. S. and Negi, S. and Cogan, S. F.",2024,7,15,10.1109/EMBC53108.2024.10781825,,TRUE,FALSE,FALSE,FALSE,FALSE,FALSE,TRUE,TRUE,FALSE,FALSE,TRUE,2020,1,Rat,Sprague-Dawley,Not Reported,Motor Cortex,1,,1,Blackrock NeuroPort Electrode Inserter System,,168,24,UTAH Array,"Silicon, a-SiC",16,16,3000,3,Ag/AgCl,Tail,"SIROF, SIROF, Pt-Ir (15.5mm^2)","Brain, Brain, Tail",SIROF,,,,5000,100,,1,,,7854,,,,,,,,Motor Cortex,Partial Tripolar,,,,,,,,25,15,5000,,,0.094,0.81,0.3,,,,,,,,,,,,,,,,,,,,,,,,,,,,,,,,,,,,,,,,,,,,,,,,,,,,,"""The open circuit of PtIr versus Ag|AgCl was measured in PBS to be 0.2 ± 0.03 V and in rat to be -0.02 ± 0.03 V."" Return potential excursion (Δ𝐸mc) ""MP and BP values are from one return electrode, but TP and PTP are the sum of return electrodes measured with the 𝑉m."" ""Equation (4) determines max(𝑄inj) when the maximum cathodic potential excursion (𝐸mc) after the leading phase reaches cathodic limit 𝐸c ± 0.02 V, i.e., SIROF 𝐸c = -0.6 V versus Ag|AgCl. The 𝐸mc was set at 6.5 μs after the leading phase. This delay was selected for current to settle at zero, having pulsed a 10-kΩ resistor with a 25-μs phase width."""
158,rayyan-150234018,"Nguyen, C 2024a",Analyzing Voltage Transients Under Different Stimulation Configurations and Rates in Rat Cortex,"Nguyen, C. K. and Sturgill, B. S. and Negi, S. and Cogan, S. F.",2024,7,15,10.1109/EMBC53108.2024.10781825,,TRUE,FALSE,FALSE,FALSE,FALSE,FALSE,TRUE,TRUE,FALSE,FALSE,TRUE,2020,1,Rat,Sprague-Dawley,Not Reported,Motor Cortex,1,,1,Blackrock NeuroPort Electrode Inserter System,,168,24,UTAH Array,"Silicon, a-SiC",16,16,3000,3,Ag/AgCl,Tail,"SIROF, SIROF, Pt-Ir (15.5mm^2)","Brain, Brain, Tail",SIROF,,,,5000,100,,1,,,7854,,,,,,,,Motor Cortex,Partial Tripolar,,,,,,,,25,15,10000,,,0.074,0.7,0.32,,,,,,,,,,,,,,,,,,,,,,,,,,,,,,,,,,,,,,,,,,,,,,,,,,,,,"""The open circuit of PtIr versus Ag|AgCl was measured in PBS to be 0.2 ± 0.03 V and in rat to be -0.02 ± 0.03 V."" Return potential excursion (Δ𝐸mc) ""MP and BP values are from one return electrode, but TP and PTP are the sum of return electrodes measured with the 𝑉m."" ""Equation (4) determines max(𝑄inj) when the maximum cathodic potential excursion (𝐸mc) after the leading phase reaches cathodic limit 𝐸c ± 0.02 V, i.e., SIROF 𝐸c = -0.6 V versus Ag|AgCl. The 𝐸mc was set at 6.5 μs after the leading phase. This delay was selected for current to settle at zero, having pulsed a 10-kΩ resistor with a 25-μs phase width."""
160,rayyan-66582614,"Nguyen, T 2022a","Integrated, Transparent Silicon Carbide Electronics and Sensors for Radio Frequency Biomedical Therapy.","Nguyen, TK and Yadav, S and Truong, TA and Han, M and Barton, M and Leitch, M and Guzman, P and Dinh, T and Ashok, A and Vu, H and Dau, V and Haasmann, D and Chen, L and Park, Y and Do, TN and Yamauchi, Y and Rogers, JA and Nguyen, NT and Phan, HP",2022,7,26,10.1021/acsnano.2c03188,35816450,FALSE,FALSE,FALSE,TRUE,FALSE,FALSE,TRUE,TRUE,TRUE,TRUE,TRUE,2020,,Rat,Sprague-Dawley,Not Reported,Sciatic Nerve (Left),1,,,,,1,0,SiC on Glass (SoG),Glass,0,4,600,,,,,,3C-SiC,,,,,,,,,,,,,,,,,,Sciatic Nerve,,,,,,,,25,1000,,1,Gastrocnemius,0.11,,,,,,,,,,,,,,,,,,,,,,,,,,,,,,,,,,,,,,,,,,,,,,,,,,,,,,,,
160,rayyan-66582614,"Nguyen, T 2022a","Integrated, Transparent Silicon Carbide Electronics and Sensors for Radio Frequency Biomedical Therapy.","Nguyen, TK and Yadav, S and Truong, TA and Han, M and Barton, M and Leitch, M and Guzman, P and Dinh, T and Ashok, A and Vu, H and Dau, V and Haasmann, D and Chen, L and Park, Y and Do, TN and Yamauchi, Y and Rogers, JA and Nguyen, NT and Phan, HP",2022,7,26,10.1021/acsnano.2c03188,35816450,FALSE,FALSE,FALSE,TRUE,FALSE,FALSE,TRUE,TRUE,TRUE,TRUE,TRUE,2020,,Rat,Sprague-Dawley,Not Reported,Sciatic Nerve (Left),1,,,,,1,0,SiC on Glass (SoG),Glass,0,4,600,,,,,,3C-SiC,,,,,,,,,,,,,,,,,,Sciatic Nerve,,,,,,,,50,1000,,1,Gastrocnemius,0.18,,,,,,,,,,,,,,,,,,,,,,,,,,,,,,,,,,,,,,,,,,,,,,,,,,,,,,,,
160,rayyan-66582614,"Nguyen, T 2022a","Integrated, Transparent Silicon Carbide Electronics and Sensors for Radio Frequency Biomedical Therapy.","Nguyen, TK and Yadav, S and Truong, TA and Han, M and Barton, M and Leitch, M and Guzman, P and Dinh, T and Ashok, A and Vu, H and Dau, V and Haasmann, D and Chen, L and Park, Y and Do, TN and Yamauchi, Y and Rogers, JA and Nguyen, NT and Phan, HP",2022,7,26,10.1021/acsnano.2c03188,35816450,FALSE,FALSE,FALSE,TRUE,FALSE,FALSE,TRUE,TRUE,TRUE,TRUE,TRUE,2020,,Rat,Sprague-Dawley,Not Reported,Sciatic Nerve (Left),1,,,,,1,0,SiC on Glass (SoG),Glass,0,4,600,,,,,,3C-SiC,,,,,,,,,,,,,,,,,,Sciatic Nerve,,,,,,,,100,1000,,1,Gastrocnemius,0.39,,,,,,,,,,,,,,,,,,,,,,,,,,,,,,,,,,,,,,,,,,,,,,,,,,,,,,,,
160,rayyan-66582614,"Nguyen, T 2022a","Integrated, Transparent Silicon Carbide Electronics and Sensors for Radio Frequency Biomedical Therapy.","Nguyen, TK and Yadav, S and Truong, TA and Han, M and Barton, M and Leitch, M and Guzman, P and Dinh, T and Ashok, A and Vu, H and Dau, V and Haasmann, D and Chen, L and Park, Y and Do, TN and Yamauchi, Y and Rogers, JA and Nguyen, NT and Phan, HP",2022,7,26,10.1021/acsnano.2c03188,35816450,FALSE,FALSE,FALSE,TRUE,FALSE,FALSE,TRUE,TRUE,TRUE,TRUE,TRUE,2020,,Rat,Sprague-Dawley,Not Reported,Sciatic Nerve (Left),1,,,,,1,0,SiC on Glass (SoG),Glass,0,4,600,,,,,,3C-SiC,,,,,,,,,,,,,,,,,,Sciatic Nerve,,,,,,,,150,1000,,1,Gastrocnemius,0.72,,,,,,,,,,,,,,,,,,,,,,,,,,,,,,,,,,,,,,,,,,,,,,,,,,,,,,,,
160,rayyan-66582614,"Nguyen, T 2022a","Integrated, Transparent Silicon Carbide Electronics and Sensors for Radio Frequency Biomedical Therapy.","Nguyen, TK and Yadav, S and Truong, TA and Han, M and Barton, M and Leitch, M and Guzman, P and Dinh, T and Ashok, A and Vu, H and Dau, V and Haasmann, D and Chen, L and Park, Y and Do, TN and Yamauchi, Y and Rogers, JA and Nguyen, NT and Phan, HP",2022,7,26,10.1021/acsnano.2c03188,35816450,FALSE,FALSE,FALSE,TRUE,FALSE,FALSE,TRUE,TRUE,TRUE,TRUE,TRUE,2020,,Rat,Sprague-Dawley,Not Reported,Sciatic Nerve (Left),1,,,,,1,0,SiC on Glass (SoG),Glass,0,4,600,,,,,,3C-SiC,,,,,,,,,,,,,,,,,,Sciatic Nerve,,,,,,,,250,1000,,1,Gastrocnemius,0.77,,,,,,,,,,,,,,,,,,,,,,,,,,,,,,,,,,,,,,,,,,,,,,,,,,,,,,,,
160,rayyan-66582614,"Nguyen, T 2022a","Integrated, Transparent Silicon Carbide Electronics and Sensors for Radio Frequency Biomedical Therapy.","Nguyen, TK and Yadav, S and Truong, TA and Han, M and Barton, M and Leitch, M and Guzman, P and Dinh, T and Ashok, A and Vu, H and Dau, V and Haasmann, D and Chen, L and Park, Y and Do, TN and Yamauchi, Y and Rogers, JA and Nguyen, NT and Phan, HP",2022,7,26,10.1021/acsnano.2c03188,35816450,FALSE,FALSE,FALSE,TRUE,FALSE,FALSE,TRUE,TRUE,TRUE,TRUE,TRUE,2020,,Rat,Sprague-Dawley,Not Reported,Sciatic Nerve (Left),1,,,,,1,0,SiC on Glass (SoG),Glass,0,4,600,,,,,,3C-SiC,,,,,,,,,,,,,,,,,,Sciatic Nerve,,,,,,,,300,1000,,1,Gastrocnemius,0.77,,,,,,,,,,,,,,,,,,,,,,,,,,,,,,,,,,,,,,,,,,,,,,,,,,,,,,,,
161,rayyan-66582613,"Nguyen, T 2022b","Wide bandgap semiconductor nanomembranes as a long-term biointerface for flexible, implanted neuromodulator.","Nguyen, TK and Barton, M and Ashok, A and Truong, TA and Yadav, S and Leitch, M and Nguyen, TV and Kashaninejad, N and Dinh, T and Hold, L and Yamauchi, Y and Nguyen, NT and Phan, HP",2022,8,16,10.1073/pnas.2203287119,35939711,FALSE,TRUE,FALSE,FALSE,FALSE,FALSE,TRUE,TRUE,TRUE,TRUE,TRUE,2020,3,Rat,Wistar,Male,Sciatic Nerve (Right),1,,,,,1,0,Planar Array,Polyimide,0,2,100,,,,,,3C-SiC,,2000,1500,3000000,,,,,,,,,,,,,,,,,,,,,,50,1000,,1,Gastrocnemius,0,,,,,,,,,,,,,,,,,,,,,,,,,,,,,,,,,,,,,,,,,,,,,,,,,,,,,,,,
161,rayyan-66582613,"Nguyen, T 2022b","Wide bandgap semiconductor nanomembranes as a long-term biointerface for flexible, implanted neuromodulator.","Nguyen, TK and Barton, M and Ashok, A and Truong, TA and Yadav, S and Leitch, M and Nguyen, TV and Kashaninejad, N and Dinh, T and Hold, L and Yamauchi, Y and Nguyen, NT and Phan, HP",2022,8,16,10.1073/pnas.2203287119,35939711,FALSE,TRUE,FALSE,FALSE,FALSE,FALSE,TRUE,TRUE,TRUE,TRUE,TRUE,2020,3,Rat,Wistar,Male,Sciatic Nerve (Right),1,,,,,1,0,Planar Array,Polyimide,0,2,100,,,,,,3C-SiC,,2000,1500,3000000,,,,,,,,,,,,,,,,,,,,,,70,1000,,1,Gastrocnemius,100,,,,,,,,,,,,,,,,,,,,,,,,,,,,,,,,,,,,,,,,,,,,,,,,,,,,,,,,
161,rayyan-66582613,"Nguyen, T 2022b","Wide bandgap semiconductor nanomembranes as a long-term biointerface for flexible, implanted neuromodulator.","Nguyen, TK and Barton, M and Ashok, A and Truong, TA and Yadav, S and Leitch, M and Nguyen, TV and Kashaninejad, N and Dinh, T and Hold, L and Yamauchi, Y and Nguyen, NT and Phan, HP",2022,8,16,10.1073/pnas.2203287119,35939711,FALSE,TRUE,FALSE,FALSE,FALSE,FALSE,TRUE,TRUE,TRUE,TRUE,TRUE,2020,3,Rat,Wistar,Male,Sciatic Nerve (Right),1,,,,,1,0,Planar Array,Polyimide,0,2,100,,,,,,3C-SiC,,2000,1500,3000000,,,,,,,,,,,,,,,,,,,,,,100,1000,,1,Gastrocnemius,250,,,,,,,,,,,,,,,,,,,,,,,,,,,,,,,,,,,,,,,,,,,,,,,,,,,,,,,,
161,rayyan-66582613,"Nguyen, T 2022b","Wide bandgap semiconductor nanomembranes as a long-term biointerface for flexible, implanted neuromodulator.","Nguyen, TK and Barton, M and Ashok, A and Truong, TA and Yadav, S and Leitch, M and Nguyen, TV and Kashaninejad, N and Dinh, T and Hold, L and Yamauchi, Y and Nguyen, NT and Phan, HP",2022,8,16,10.1073/pnas.2203287119,35939711,FALSE,TRUE,FALSE,FALSE,FALSE,FALSE,TRUE,TRUE,TRUE,TRUE,TRUE,2020,3,Rat,Wistar,Male,Sciatic Nerve (Right),1,,,,,1,0,Planar Array,Polyimide,0,2,100,,,,,,3C-SiC,,2000,1500,3000000,,,,,,,,,,,,,,,,,,,,,,150,1000,,1,Gastrocnemius,500,,,,,,,,,,,,,,,,,,,,,,,,,,,,,,,,,,,,,,,,,,,,,,,,,,,,,,,,
161,rayyan-66582613,"Nguyen, T 2022b","Wide bandgap semiconductor nanomembranes as a long-term biointerface for flexible, implanted neuromodulator.","Nguyen, TK and Barton, M and Ashok, A and Truong, TA and Yadav, S and Leitch, M and Nguyen, TV and Kashaninejad, N and Dinh, T and Hold, L and Yamauchi, Y and Nguyen, NT and Phan, HP",2022,8,16,10.1073/pnas.2203287119,35939711,FALSE,TRUE,FALSE,FALSE,FALSE,FALSE,TRUE,TRUE,TRUE,TRUE,TRUE,2020,3,Rat,Wistar,Male,Sciatic Nerve (Right),1,,,,,1,0,Planar Array,Polyimide,0,2,100,,,,,,3C-SiC,,2000,1500,3000000,,,,,,,,,,,,,,,,,,,,,,200,1000,,1,Gastrocnemius,620,,,,,,,,,,,,,,,,,,,,,,,,,,,,,,,,,,,,,,,,,,,,,,,,,,,,,,,,
161,rayyan-66582613,"Nguyen, T 2022b","Wide bandgap semiconductor nanomembranes as a long-term biointerface for flexible, implanted neuromodulator.","Nguyen, TK and Barton, M and Ashok, A and Truong, TA and Yadav, S and Leitch, M and Nguyen, TV and Kashaninejad, N and Dinh, T and Hold, L and Yamauchi, Y and Nguyen, NT and Phan, HP",2022,8,16,10.1073/pnas.2203287119,35939711,FALSE,TRUE,FALSE,FALSE,FALSE,FALSE,TRUE,TRUE,TRUE,TRUE,TRUE,2020,3,Rat,Wistar,Male,Sciatic Nerve (Right),1,,,,,1,0,Planar Array,Polyimide,0,2,100,,,,,,3C-SiC,,2000,1500,3000000,,,,,,,,,,,,,,,,,,,,,,250,1000,,1,Gastrocnemius,600,,,,,,,,,,,,,,,,,,,,,,,,,,,,,,,,,,,,,,,,,,,,,,,,,,,,,,,,
178,rayyan-66582966,"Saddow, S 2012","Silicon Carbide Biotechnology: A Biocompatible Semiconductor for Advanced Biomedical Devices and Applications, 1st Edition","Saddow, SE",2012,,,9780123859075 (eBook),,TRUE,TRUE,TRUE,TRUE,TRUE,TRUE,TRUE,TRUE,TRUE,TRUE,TRUE,2010,,,,,,,,,,,,,,,,,,,,,,,,,,,,,,,,,,,,,,,,,,,,,,,,,,,,,,,,,,,,,,,,,,,,,,,,,,,,,,,,,,,,,,,,,,,,,,,,,,,,,,,,,,,,,,
179,rayyan-66582980,"Saddow, S 2014a",3C-SiC on Si: A Biocompatible Material for Advanced Bioelectronic Devices,"Saddow, SE and Frewin, CL and Reyes, M and Register, J and Nezafati, M and Thomas, S",2014,5,14,10.1149/06107.0101ecst,,FALSE,FALSE,FALSE,TRUE,FALSE,FALSE,TRUE,TRUE,TRUE,TRUE,TRUE,2010,1,Pig,,Not Reported,Subcutaneous,4,,,,,30,4.29,Material Sample,SiC,,,,,,,,,Ti/Au,,,,,,,,,,,,,,,,,,,,,,,,,,,,,,,,,,,,,,,,,,,,,,,,,,,,,,,,,,,,,,,,,,,,,,,,,,,,,,,,,,,,,,,Subcutaneous implants in accordance to ISO 10993-6
179,rayyan-66582980,"Saddow, S 2014a",3C-SiC on Si: A Biocompatible Material for Advanced Bioelectronic Devices,"Saddow, SE and Frewin, CL and Reyes, M and Register, J and Nezafati, M and Thomas, S",2014,5,14,10.1149/06107.0101ecst,,FALSE,FALSE,FALSE,TRUE,FALSE,FALSE,TRUE,TRUE,TRUE,TRUE,TRUE,2010,1,Pig,,Not Reported,Subcutaneous,4,,,,,30,4.29,Material Sample,SiC,,,,,,,,,SiC,,,,,,,,,,,,,,,,,,,,,,,,,,,,,,,,,,,,,,,,,,,,,,,,,,,,,,,,,,,,,,,,,,,,,,,,,,,,,,,,,,,,,,,Subcutaneous implants in accordance to ISO 10993-6
179,rayyan-66582980,"Saddow, S 2014a",3C-SiC on Si: A Biocompatible Material for Advanced Bioelectronic Devices,"Saddow, SE and Frewin, CL and Reyes, M and Register, J and Nezafati, M and Thomas, S",2014,5,14,10.1149/06107.0101ecst,,FALSE,FALSE,FALSE,TRUE,FALSE,FALSE,TRUE,TRUE,TRUE,TRUE,TRUE,2010,1,Pig,,Not Reported,Subcutaneous,4,,,,,30,4.29,Material Sample,"SiO2, PEG",,,,,,,,,Ti/Au,,,,,,,,,,,,,,,,,,,,,,,,,,,,,,,,,,,,,,,,,,,,,,,,,,,,,,,,,,,,,,,,,,,,,,,,,,,,,,,,,,,,,,,Subcutaneous implants in accordance to ISO 10993-6
179,rayyan-66582980,"Saddow, S 2014a",3C-SiC on Si: A Biocompatible Material for Advanced Bioelectronic Devices,"Saddow, SE and Frewin, CL and Reyes, M and Register, J and Nezafati, M and Thomas, S",2014,5,14,10.1149/06107.0101ecst,,FALSE,FALSE,FALSE,TRUE,FALSE,FALSE,TRUE,TRUE,TRUE,TRUE,TRUE,2010,1,Pig,,Not Reported,Subcutaneous,4,,,,,30,4.29,Material Sample,PEG,,,,,,,,,Ti/Au,,,,,,,,,,,,,,,,,,,,,,,,,,,,,,,,,,,,,,,,,,,,,,,,,,,,,,,,,,,,,,,,,,,,,,,,,,,,,,,,,,,,,,,Subcutaneous implants in accordance to ISO 10993-6
179,rayyan-66582980,"Saddow, S 2014a",3C-SiC on Si: A Biocompatible Material for Advanced Bioelectronic Devices,"Saddow, SE and Frewin, CL and Reyes, M and Register, J and Nezafati, M and Thomas, S",2014,5,14,10.1149/06107.0101ecst,,FALSE,FALSE,FALSE,TRUE,FALSE,FALSE,TRUE,TRUE,TRUE,TRUE,TRUE,2010,1,Pig,,Not Reported,Subcutaneous,4,,,,,30,4.29,Material Sample,a-SiC,,,,,,,,,Ti/Au,,,,,,,,,,,,,,,,,,,,,,,,,,,,,,,,,,,,,,,,,,,,,,,,,,,,,,,,,,,,,,,,,,,,,,,,,,,,,,,,,,,,,,,Subcutaneous implants in accordance to ISO 10993-6
179,rayyan-66582980,"Saddow, S 2014a",3C-SiC on Si: A Biocompatible Material for Advanced Bioelectronic Devices,"Saddow, SE and Frewin, CL and Reyes, M and Register, J and Nezafati, M and Thomas, S",2014,5,14,10.1149/06107.0101ecst,,FALSE,FALSE,FALSE,TRUE,FALSE,FALSE,TRUE,TRUE,TRUE,TRUE,TRUE,2010,1,Pig,,Not Reported,Subcutaneous,4,,,,,30,4.29,Material Sample,Silicon,,,,,,,,,,,,,,,,,,,,,,,,,,,,,,,,,,,,,,,,,,,,,,,,,,,,,,,,,,,,,,,,,,,,,,,,,,,,,,,,,,,,,,,,,,,,,,,,Subcutaneous implants in accordance to ISO 10993-6
179,rayyan-66582980,"Saddow, S 2014a",3C-SiC on Si: A Biocompatible Material for Advanced Bioelectronic Devices,"Saddow, SE and Frewin, CL and Reyes, M and Register, J and Nezafati, M and Thomas, S",2014,5,14,10.1149/06107.0101ecst,,FALSE,FALSE,FALSE,TRUE,FALSE,FALSE,TRUE,TRUE,TRUE,TRUE,TRUE,2010,1,Pig,,Not Reported,Subcutaneous,4,,,,,30,4.29,Material Sample,3C-SiC,,,,,,,,,,,,,,,,,,,,,,,,,,,,,,,,,,,,,,,,,,,,,,,,,,,,,,,,,,,,,,,,,,,,,,,,,,,,,,,,,,,,,,,,,,,,,,,,Subcutaneous implants in accordance to ISO 10993-6
192,rayyan-66583222,"Usoro, J 2019",Chronic stability of local field potentials from standard and modified Blackrock microelectrode arrays implanted in the rat motor cortex,"Usoro, JO and Shih, E and Black, BJ and Rihani, RT and Abbott, J and Chakraborty, B and Pancrazio, JJ and Cogan, SF",2019,10,18,10.1088/2057-1976/ab4c02,,TRUE,FALSE,FALSE,FALSE,FALSE,FALSE,TRUE,TRUE,FALSE,FALSE,TRUE,2010,1,Rat,Long-Evans,Male,Motor Cortex,1,,,Blackrock NeuroPort Electrode Inserter System,,28,4,UTAH Array,"Silicon, Parylene-C",16,16,0,3,Ag|AgCl,Tail,Pt,Tail,SIROF,,,,16500,100,400,1,,,7854,,,,,,,,,,,,,,,,,,,,,,,,,Potentiaostatic EIS,1,100000,,,,,,,,,-0.6,0.8,,,,,,,Pt Wire,"Skull, Bone Screw",40,,,,,,,,,,,,,,,,,,,,,,,,,,,,,,,"Shank = 240 ± 15 μm, thinnned to a couple um at tip. GSA = 16 500 ± 5200 µm2 that includes a 4900 ± 2000 µm2 tip area and an 11700 ± 6300 µm2 SIROF band. Wideband data recording = 0.1 - 7000 Hz."
192,rayyan-66583222,"Usoro, J 2019",Chronic stability of local field potentials from standard and modified Blackrock microelectrode arrays implanted in the rat motor cortex,"Usoro, JO and Shih, E and Black, BJ and Rihani, RT and Abbott, J and Chakraborty, B and Pancrazio, JJ and Cogan, SF",2019,10,18,10.1088/2057-1976/ab4c02,,TRUE,FALSE,FALSE,FALSE,FALSE,FALSE,TRUE,TRUE,FALSE,FALSE,TRUE,2010,1,Rat,Long-Evans,Male,Motor Cortex,1,,,Blackrock NeuroPort Electrode Inserter System,,35,5,UTAH Array,"Silicon, Parylene-C",16,16,0,3,Ag|AgCl,Tail,Pt,Tail,SIROF,,,,16500,100,400,1,,,7854,,,,,,,,,,,,,,,,,,,,,,,,,Potentiaostatic EIS,1,100000,,,,,,,,,-0.6,0.8,,,,,,,Pt Wire,"Skull, Bone Screw",40,,,,,,,,,,,,,,,,,,,,,,,,,,,,,,,"Shank = 240 ± 15 μm, thinnned to a couple um at tip. GSA = 16 500 ± 5200 µm2 that includes a 4900 ± 2000 µm2 tip area and an 11700 ± 6300 µm2 SIROF band. Wideband data recording = 0.1 - 7000 Hz."
192,rayyan-66583222,"Usoro, J 2019",Chronic stability of local field potentials from standard and modified Blackrock microelectrode arrays implanted in the rat motor cortex,"Usoro, JO and Shih, E and Black, BJ and Rihani, RT and Abbott, J and Chakraborty, B and Pancrazio, JJ and Cogan, SF",2019,10,18,10.1088/2057-1976/ab4c02,,TRUE,FALSE,FALSE,FALSE,FALSE,FALSE,TRUE,TRUE,FALSE,FALSE,TRUE,2010,1,Rat,Long-Evans,Male,Motor Cortex,1,,,Blackrock NeuroPort Electrode Inserter System,,154,22,UTAH Array,"Silicon, Parylene-C",16,16,0,3,Ag|AgCl,Tail,Pt,Tail,SIROF,,,,16500,100,400,1,,,7854,,,,,,,,,,,,,,,,,,,,,,,,,Potentiaostatic EIS,1,100000,,,,,,,,,-0.6,0.8,,,,,,,Pt Wire,"Skull, Bone Screw",40,,,,,,,,,,,,,,,,,,,,,,,,,,,,,,,"Shank = 240 ± 15 μm, thinnned to a couple um at tip. GSA = 16 500 ± 5200 µm2 that includes a 4900 ± 2000 µm2 tip area and an 11700 ± 6300 µm2 SIROF band. Wideband data recording = 0.1 - 7000 Hz."
192,rayyan-66583222,"Usoro, J 2019",Chronic stability of local field potentials from standard and modified Blackrock microelectrode arrays implanted in the rat motor cortex,"Usoro, JO and Shih, E and Black, BJ and Rihani, RT and Abbott, J and Chakraborty, B and Pancrazio, JJ and Cogan, SF",2019,10,18,10.1088/2057-1976/ab4c02,,TRUE,FALSE,FALSE,FALSE,FALSE,FALSE,TRUE,TRUE,FALSE,FALSE,TRUE,2010,1,Rat,Long-Evans,Male,Motor Cortex,1,,,Blackrock NeuroPort Electrode Inserter System,,175,25,UTAH Array,"Silicon, Parylene-C",16,16,0,3,Ag|AgCl,Tail,Pt,Tail,SIROF,,,,16500,100,400,1,,,7854,,,,,,,,,,,,,,,,,,,,,,,,,Potentiaostatic EIS,1,100000,,,,,,,,,-0.6,0.8,,,,,,,Pt Wire,"Skull, Bone Screw",40,,,,,,,,,,,,,,,,,,,,,,,,,,,,,,,"Shank = 240 ± 15 μm, thinnned to a couple um at tip. GSA = 16 500 ± 5200 µm2 that includes a 4900 ± 2000 µm2 tip area and an 11700 ± 6300 µm2 SIROF band. Wideband data recording = 0.1 - 7000 Hz."
192,rayyan-66583222,"Usoro, J 2019",Chronic stability of local field potentials from standard and modified Blackrock microelectrode arrays implanted in the rat motor cortex,"Usoro, JO and Shih, E and Black, BJ and Rihani, RT and Abbott, J and Chakraborty, B and Pancrazio, JJ and Cogan, SF",2019,10,18,10.1088/2057-1976/ab4c02,,TRUE,FALSE,FALSE,FALSE,FALSE,FALSE,TRUE,TRUE,FALSE,FALSE,TRUE,2010,6,Rat,Long-Evans,Male,Motor Cortex,1,,,Blackrock NeuroPort Electrode Inserter System,,0,0,UTAH Array,"Silicon, Parylene-C",16,16,0,3,Ag|AgCl,Tail,Pt,Tail,SIROF,,,,16500,100,400,1,,,7854,,,,,,,,,,,,,,,,,,,,,,,,,Potentiaostatic EIS,1,100000,,,,,,,,,-0.6,0.8,,,,,,,Pt Wire,"Skull, Bone Screw",40,,16,,,,,,-16,,,,,,,,,,,,,,,,,,,,,,,"Shank = 240 ± 15 μm, thinnned to a couple um at tip. GSA = 16 500 ± 5200 µm2 that includes a 4900 ± 2000 µm2 tip area and an 11700 ± 6300 µm2 SIROF band. Wideband data recording = 0.1 - 7000 Hz."
