Repository: RebeFrederick/silicon-carbide-in-neurotech-review

# Silicon-Carbide-in-Neurotech-Review
Data analysis and visualization as part of publication: <br/>
"Review and Analysis of Silicon Carbide Use in Neural Interfaces and Other Implanted Medical Devices" <br/>
(doi: TBD) <br/>
Deku Lab - Rebecca A. Frederick, Ph.D. <br/>
READ ME for Data Analysis and Data Visualization Files <br/>
Updated: 2026-JUL-15 by Rebecca A. Frederick, Ph.D.

# Data Visualization Webpage
[https://rebefrederick.github.io/silicon-carbide-in-neurotech-review/](https://rebefrederick.github.io/silicon-carbide-in-neurotech-review/)

File: Data Files/NeuralEng_Details_InVivo.csv (part 4 of 4)
192,rayyan-66583222,"Usoro, J 2019",Chronic stability of local field potentials from standard and modified Blackrock microelectrode arrays implanted in the rat motor cortex,"Usoro, JO and Shih, E and Black, BJ and Rihani, RT and Abbott, J and Chakraborty, B and Pancrazio, JJ and Cogan, SF",2019,10,18,10.1088/2057-1976/ab4c02,,TRUE,FALSE,FALSE,FALSE,FALSE,FALSE,TRUE,TRUE,FALSE,FALSE,TRUE,2010,6,Rat,Long-Evans,Male,Motor Cortex,1,,,Blackrock NeuroPort Electrode Inserter System,,7,1,UTAH Array,"Silicon, Parylene-C",16,16,0,3,Ag|AgCl,Tail,Pt,Tail,SIROF,,,,16500,100,400,1,,,7854,,,,,,,,,,,,,,,,,,,,,,,,,Potentiaostatic EIS,1,100000,,,,,,0.425,,,-0.6,0.8,40,1.25,,,,,Pt Wire,"Skull, Bone Screw",40,55,17,,,,,,-22,,,,,,,,,,,,,,,,,,,,,,,"Shank = 240 ± 15 μm, thinnned to a couple um at tip. GSA = 16 500 ± 5200 µm2 that includes a 4900 ± 2000 µm2 tip area and an 11700 ± 6300 µm2 SIROF band. Wideband data recording = 0.1 - 7000 Hz."
192,rayyan-66583222,"Usoro, J 2019",Chronic stability of local field potentials from standard and modified Blackrock microelectrode arrays implanted in the rat motor cortex,"Usoro, JO and Shih, E and Black, BJ and Rihani, RT and Abbott, J and Chakraborty, B and Pancrazio, JJ and Cogan, SF",2019,10,18,10.1088/2057-1976/ab4c02,,TRUE,FALSE,FALSE,FALSE,FALSE,FALSE,TRUE,TRUE,FALSE,FALSE,TRUE,2010,6,Rat,Long-Evans,Male,Motor Cortex,1,,,Blackrock NeuroPort Electrode Inserter System,,140,20,UTAH Array,"Silicon, Parylene-C",16,16,0,3,Ag|AgCl,Tail,Pt,Tail,SIROF,,,,16500,100,400,1,,,7854,,,,,,,,,,,,,,,,,,,,,,,,,Potentiaostatic EIS,1,100000,,,,,,0.395,,,-0.6,0.8,58,1.53,,,,,Pt Wire,"Skull, Bone Screw",40,12,11,,,,,,29,,,,,,,,,,,,,,,,,,,,,,,"Shank = 240 ± 15 μm, thinnned to a couple um at tip. GSA = 16 500 ± 5200 µm2 that includes a 4900 ± 2000 µm2 tip area and an 11700 ± 6300 µm2 SIROF band. Wideband data recording = 0.1 - 7000 Hz."
192,rayyan-66583222,"Usoro, J 2019",Chronic stability of local field potentials from standard and modified Blackrock microelectrode arrays implanted in the rat motor cortex,"Usoro, JO and Shih, E and Black, BJ and Rihani, RT and Abbott, J and Chakraborty, B and Pancrazio, JJ and Cogan, SF",2019,10,18,10.1088/2057-1976/ab4c02,,TRUE,FALSE,FALSE,FALSE,FALSE,FALSE,TRUE,TRUE,FALSE,FALSE,TRUE,2010,6,Rat,Long-Evans,Male,Motor Cortex,1,,,Blackrock NeuroPort Electrode Inserter System,,210,30,UTAH Array,"Silicon, Parylene-C",16,16,0,3,Ag|AgCl,Tail,Pt,Tail,SIROF,,,,16500,100,400,1,,,7854,,,,,,,,,,,,,,,,,,,,,,,,,Potentiaostatic EIS,1,100000,,,,,,,,,-0.6,0.8,,,,,,,Pt Wire,"Skull, Bone Screw",40,14,9,,,,,,-32,,,,,,,,,,,,,,,,,,,,,,,"Shank = 240 ± 15 μm, thinnned to a couple um at tip. GSA = 16 500 ± 5200 µm2 that includes a 4900 ± 2000 µm2 tip area and an 11700 ± 6300 µm2 SIROF band. Wideband data recording = 0.1 - 7000 Hz."
192,rayyan-66583222,"Usoro, J 2019",Chronic stability of local field potentials from standard and modified Blackrock microelectrode arrays implanted in the rat motor cortex,"Usoro, JO and Shih, E and Black, BJ and Rihani, RT and Abbott, J and Chakraborty, B and Pancrazio, JJ and Cogan, SF",2019,10,18,10.1088/2057-1976/ab4c02,,TRUE,FALSE,FALSE,FALSE,FALSE,FALSE,TRUE,TRUE,FALSE,FALSE,TRUE,2010,8,Rat,Long-Evans,Male,Motor Cortex,1,,,Blackrock NeuroPort Electrode Inserter System,,0,0,UTAH Array,"Silicon, a-SiC",16,16,191,3,Ag|AgCl,Tail,Pt,Tail,SIROF,,,,16500,100,400,1,,,7854,,,,,,,,,,,,,,,,,,,,,,,,,Potentiaostatic EIS,1,100000,,,,,,,,,-0.6,0.8,,,,,,,Pt Wire,"Skull, Bone Screw",40,,7,,,,,,-20,,,,,,,,,,,,,,,,,,,,,,,"Shank = 240 ± 15 μm, thinnned to a couple um at tip. GSA = 16 500 ± 5200 µm2 that includes a 4900 ± 2000 µm2 tip area and an 11700 ± 6300 µm2 SIROF band. Wideband data recording = 0.1 - 7000 Hz."
192,rayyan-66583222,"Usoro, J 2019",Chronic stability of local field potentials from standard and modified Blackrock microelectrode arrays implanted in the rat motor cortex,"Usoro, JO and Shih, E and Black, BJ and Rihani, RT and Abbott, J and Chakraborty, B and Pancrazio, JJ and Cogan, SF",2019,10,18,10.1088/2057-1976/ab4c02,,TRUE,FALSE,FALSE,FALSE,FALSE,FALSE,TRUE,TRUE,FALSE,FALSE,TRUE,2010,8,Rat,Long-Evans,Male,Motor Cortex,1,,,Blackrock NeuroPort Electrode Inserter System,,7,1,UTAH Array,"Silicon, a-SiC",16,16,191,3,Ag|AgCl,Tail,Pt,Tail,SIROF,,,,16500,100,400,1,,,7854,,,,,,,,,,,,,,,,,,,,,,,,,Potentiaostatic EIS,1,100000,,,,,,0.028,,,-0.6,0.8,25,0.81,,,,,Pt Wire,"Skull, Bone Screw",40,94,14,,,,,,-17,,,,,,,,,,,,,,,,,,,,,,,"Shank = 240 ± 15 μm, thinnned to a couple um at tip. GSA = 16 500 ± 5200 µm2 that includes a 4900 ± 2000 µm2 tip area and an 11700 ± 6300 µm2 SIROF band. Wideband data recording = 0.1 - 7000 Hz."
192,rayyan-66583222,"Usoro, J 2019",Chronic stability of local field potentials from standard and modified Blackrock microelectrode arrays implanted in the rat motor cortex,"Usoro, JO and Shih, E and Black, BJ and Rihani, RT and Abbott, J and Chakraborty, B and Pancrazio, JJ and Cogan, SF",2019,10,18,10.1088/2057-1976/ab4c02,,TRUE,FALSE,FALSE,FALSE,FALSE,FALSE,TRUE,TRUE,FALSE,FALSE,TRUE,2010,8,Rat,Long-Evans,Male,Motor Cortex,1,,,Blackrock NeuroPort Electrode Inserter System,,140,20,UTAH Array,"Silicon, a-SiC",16,16,191,3,Ag|AgCl,Tail,Pt,Tail,SIROF,,,,16500,100,400,1,,,7854,,,,,,,,,,,,,,,,,,,,,,,,,Potentiaostatic EIS,1,100000,,,,,,0.07,,,-0.6,0.8,35,1.1,,,,,Pt Wire,"Skull, Bone Screw",40,46,8,,,,,,-22,,,,,,,,,,,,,,,,,,,,,,,"Shank = 240 ± 15 μm, thinnned to a couple um at tip. GSA = 16 500 ± 5200 µm2 that includes a 4900 ± 2000 µm2 tip area and an 11700 ± 6300 µm2 SIROF band. Wideband data recording = 0.1 - 7000 Hz."
192,rayyan-66583222,"Usoro, J 2019",Chronic stability of local field potentials from standard and modified Blackrock microelectrode arrays implanted in the rat motor cortex,"Usoro, JO and Shih, E and Black, BJ and Rihani, RT and Abbott, J and Chakraborty, B and Pancrazio, JJ and Cogan, SF",2019,10,18,10.1088/2057-1976/ab4c02,,TRUE,FALSE,FALSE,FALSE,FALSE,FALSE,TRUE,TRUE,FALSE,FALSE,TRUE,2010,8,Rat,Long-Evans,Male,Motor Cortex,1,,,Blackrock NeuroPort Electrode Inserter System,,210,30,UTAH Array,"Silicon, a-SiC",16,16,191,3,Ag|AgCl,Tail,Pt,Tail,SIROF,,,,16500,100,400,1,,,7854,,,,,,,,,,,,,,,,,,,,,,,,,Potentiaostatic EIS,1,100000,,,,,,0.232,,,-0.6,0.8,34,1.12,,,,,Pt Wire,"Skull, Bone Screw",40,16,9,,,,,,-31,,,,,,,,,,,,,,,,,,,,,,,"Shank = 240 ± 15 μm, thinnned to a couple um at tip. GSA = 16 500 ± 5200 µm2 that includes a 4900 ± 2000 µm2 tip area and an 11700 ± 6300 µm2 SIROF band. Wideband data recording = 0.1 - 7000 Hz."
195,rayyan-66582532,"Vomero, M 2017a",Improved long-term stability of thin-film glassy carbon electrodes through the use of silicon carbide and amorphous carbon,"Vomero, M and Castagnola, E and Ordonez, JS and Carli, S and Zucchini, E and Maggiolini, E and Gueli, C and Goshi, N and Fadiga, L and Ricci, D and  Kassegne, S and Stieglitz, T",2017,5,,10.1109/NER.2017.8008347,,TRUE,FALSE,FALSE,FALSE,FALSE,FALSE,TRUE,TRUE,TRUE,TRUE,TRUE,2010,,Rat,Long Evans,,,,,,,,1,0,ECoG,"Polyimide, a-SiC",0,12,50,2,Stainless Steel,"Skull, Bone Screw",Stainless Steel,"Skull, Bone Screw",Glassy Carbon,300,,,70685.83,,,,,,,,,,,,,,,,,,,,,,,,,,,,,,,2-electrode EIS,10,100000,,,1.268,,,0.0393,,6.69,,,,,,,,,Stainless Steel Wire,"Skull, Bone Screw",,,,,,,,,,,,,,,,,,,,,,,,,,,,,,,,
195,rayyan-66582532,"Vomero, M 2017a",Improved long-term stability of thin-film glassy carbon electrodes through the use of silicon carbide and amorphous carbon,"Vomero, M and Castagnola, E and Ordonez, JS and Carli, S and Zucchini, E and Maggiolini, E and Gueli, C and Goshi, N and Fadiga, L and Ricci, D and  Kassegne, S and Stieglitz, T",2017,5,,10.1109/NER.2017.8008347,,TRUE,FALSE,FALSE,FALSE,FALSE,FALSE,TRUE,TRUE,TRUE,TRUE,TRUE,2010,,Rat,Long Evans,,,,,,,,14,2,ECoG,"Polyimide, a-SiC",0,12,50,2,Stainless Steel,"Skull, Bone Screw",Stainless Steel,"Skull, Bone Screw",Glassy Carbon,300,,,70685.83,,,,,,,,,,,,,,,,,,,,,,,,,,,,,,,2-electrode EIS,10,100000,,,0.42998,,,0.05277,,11.68,,,,,,,,,Stainless Steel Wire,"Skull, Bone Screw",,,,,,,,,,,,,,,,,,,,,,,,,,,,,,,,
195,rayyan-66582532,"Vomero, M 2017a",Improved long-term stability of thin-film glassy carbon electrodes through the use of silicon carbide and amorphous carbon,"Vomero, M and Castagnola, E and Ordonez, JS and Carli, S and Zucchini, E and Maggiolini, E and Gueli, C and Goshi, N and Fadiga, L and Ricci, D and  Kassegne, S and Stieglitz, T",2017,5,,10.1109/NER.2017.8008347,,TRUE,FALSE,FALSE,FALSE,FALSE,FALSE,TRUE,TRUE,TRUE,TRUE,TRUE,2010,,Rat,Long Evans,,,,,,,,42,6,ECoG,"Polyimide, a-SiC",0,12,50,2,Stainless Steel,"Skull, Bone Screw",Stainless Steel,"Skull, Bone Screw",Glassy Carbon,300,,,70685.83,,,,,,,,,,,,,,,,,,,,,,,,,,,,,,,2-electrode EIS,10,100000,,,0.47441,,,0.03929,,10.25,,,,,,,,,Stainless Steel Wire,"Skull, Bone Screw",,,,,,,,,,,,,,,,,,,,,,,,,,,,,,,,
196,rayyan-66583145,"Vomero, M 2017b",Incorporation of Silicon Carbide and Diamond-Like Carbon as Adhesion Promoters Improves In Vitro and In Vivo Stability of Thin-Film Glassy Carbon Electrocorticography Arrays,"Vomero, M and Castagnola, E and Ordonez, JS and Carli, S and Zucchini, E and Maggiolini, E and Gueli, C and Goshi, N and Ciarpella, F and Cea, C and Fadiga, L and Ricci, D and Kassegne, S and Stieglitz, T",2017,11,,10.1002/adbi.201700081,,TRUE,FALSE,FALSE,FALSE,FALSE,FALSE,TRUE,TRUE,TRUE,TRUE,TRUE,2010,3,Rat,Long Evans,,Somatosensory Cortex,1,,,,,1,0,ECoG,,,,,2,Stainless Steel,"Skull, Bone Screw",Stainless Steel,"Skull, Bone Screw",Glassy Carbon,300,,,70685.83,,,,,,,,,,,,,,Trigeminal Nerve,"Monophasic, Bipolar Needle Electrodes",,,,,102,,2500,200,,0.25,,,,,,2-electrode EIS,10,100000,,,1.279987,,0.222833,0.040069,10.287,6.538,,,,,,,,,,,,,,,,,,,,,,,,,,,,,,,,,,,,,,,,,,Somatosensory evoked potentials (SEPs from vibrissae cortex): sample rate of 3051.8 samples s^-1
196,rayyan-66583145,"Vomero, M 2017b",Incorporation of Silicon Carbide and Diamond-Like Carbon as Adhesion Promoters Improves In Vitro and In Vivo Stability of Thin-Film Glassy Carbon Electrocorticography Arrays,"Vomero, M and Castagnola, E and Ordonez, JS and Carli, S and Zucchini, E and Maggiolini, E and Gueli, C and Goshi, N and Ciarpella, F and Cea, C and Fadiga, L and Ricci, D and Kassegne, S and Stieglitz, T",2017,11,,10.1002/adbi.201700081,,TRUE,FALSE,FALSE,FALSE,FALSE,FALSE,TRUE,TRUE,TRUE,TRUE,TRUE,2010,3,Rat,Long Evans,,Somatosensory Cortex,1,,,,,14,2,ECoG,,,,,2,Stainless Steel,"Skull, Bone Screw",Stainless Steel,"Skull, Bone Screw",Glassy Carbon,300,,,70685.83,,,,,,,,,,,,,,,,,,,,102,,2500,200,,0.25,,,,,,2-electrode EIS,10,100000,,,0.439778,,0.118526,0.05026,20.634,10.799,,,,,,,,,,,,,,,,,,,,,,,,,,,,,,,,,,,,,,,,,,Somatosensory evoked potentials (SEPs from vibrissae cortex): sample rate of 3051.8 samples s^-1
196,rayyan-66583145,"Vomero, M 2017b",Incorporation of Silicon Carbide and Diamond-Like Carbon as Adhesion Promoters Improves In Vitro and In Vivo Stability of Thin-Film Glassy Carbon Electrocorticography Arrays,"Vomero, M and Castagnola, E and Ordonez, JS and Carli, S and Zucchini, E and Maggiolini, E and Gueli, C and Goshi, N and Ciarpella, F and Cea, C and Fadiga, L and Ricci, D and Kassegne, S and Stieglitz, T",2017,11,,10.1002/adbi.201700081,,TRUE,FALSE,FALSE,FALSE,FALSE,FALSE,TRUE,TRUE,TRUE,TRUE,TRUE,2010,3,Rat,Long Evans,,Somatosensory Cortex,1,,,,,28,4,ECoG,,,,,2,Stainless Steel,"Skull, Bone Screw",Stainless Steel,"Skull, Bone Screw",Glassy Carbon,300,,,70685.83,,,,,,,,,,,,,,,,,,,,102,,2500,200,,0.25,,,,,,2-electrode EIS,10,100000,,,0.469195,,0.111094,0.040069,18.724,9.799,,,,,,,,,,,,,,,,,,,,,,,,,,,,,,,,,,,,,,,,,,Somatosensory evoked potentials (SEPs from vibrissae cortex): sample rate of 3051.8 samples s^-1
196,rayyan-66583145,"Vomero, M 2017b",Incorporation of Silicon Carbide and Diamond-Like Carbon as Adhesion Promoters Improves In Vitro and In Vivo Stability of Thin-Film Glassy Carbon Electrocorticography Arrays,"Vomero, M and Castagnola, E and Ordonez, JS and Carli, S and Zucchini, E and Maggiolini, E and Gueli, C and Goshi, N and Ciarpella, F and Cea, C and Fadiga, L and Ricci, D and Kassegne, S and Stieglitz, T",2017,11,,10.1002/adbi.201700081,,TRUE,FALSE,FALSE,FALSE,FALSE,FALSE,TRUE,TRUE,TRUE,TRUE,TRUE,2010,3,Rat,Long Evans,,Somatosensory Cortex,1,,,,,42,6,ECoG,,,,,2,Stainless Steel,"Skull, Bone Screw",Stainless Steel,"Skull, Bone Screw",Glassy Carbon,300,,,70685.83,,,,,,,,,,,,,,,,,,,,102,,2500,200,,0.25,,,,,,2-electrode EIS,10,100000,,,0.484633,,0.094492,0.033534,18.724,13.114,,,,,,,,,,,,,,,,,,,,,,,,,,,,,,,,,,,,,,,,,,Somatosensory evoked potentials (SEPs from vibrissae cortex): sample rate of 3051.8 samples s^-1
196,rayyan-66583145,"Vomero, M 2017b",Incorporation of Silicon Carbide and Diamond-Like Carbon as Adhesion Promoters Improves In Vitro and In Vivo Stability of Thin-Film Glassy Carbon Electrocorticography Arrays,"Vomero, M and Castagnola, E and Ordonez, JS and Carli, S and Zucchini, E and Maggiolini, E and Gueli, C and Goshi, N and Ciarpella, F and Cea, C and Fadiga, L and Ricci, D and Kassegne, S and Stieglitz, T",2017,11,,10.1002/adbi.201700081,,TRUE,FALSE,FALSE,FALSE,FALSE,FALSE,TRUE,TRUE,TRUE,TRUE,TRUE,2010,3,Rat,Wistar,,Somatosensory Cortex,1,,,,,42,6,ECoG,,,,,,,,,,,,,,,,,,,,,,,,,,,,,,,,,,,,,,,,,,,,,,,,,,,,,,,,,,,,,,,,,,,,,,,,,,,,,,,,,"GFAP, NeuN, CD68, DAPI","antimouse-Alexa-488, antirabbit-Alexa-488, antimouse-Alexa-633",,,,,,,,,32.5,,,,,,
196,rayyan-66583145,"Vomero, M 2017b",Incorporation of Silicon Carbide and Diamond-Like Carbon as Adhesion Promoters Improves In Vitro and In Vivo Stability of Thin-Film Glassy Carbon Electrocorticography Arrays,"Vomero, M and Castagnola, E and Ordonez, JS and Carli, S and Zucchini, E and Maggiolini, E and Gueli, C and Goshi, N and Ciarpella, F and Cea, C and Fadiga, L and Ricci, D and Kassegne, S and Stieglitz, T",2017,11,,10.1002/adbi.201700081,,TRUE,FALSE,FALSE,FALSE,FALSE,FALSE,TRUE,TRUE,TRUE,TRUE,TRUE,2010,2,Rat,Wistar,,None,0,,,,,42,6,ECoG,,,,,,,,,,,,,,,,,,,,,,,,,,,,,,,,,,,,,,,,,,,,,,,,,,,,,,,,,,,,,,,,,,,,,,,,,,,,,,,,,"GFAP, NeuN, CD68, DAPI","antimouse-Alexa-488, antirabbit-Alexa-488, antimouse-Alexa-633",,,,,,,,24.1,,,,,,,
