Repository: RebeFrederick/silicon-carbide-in-neurotech-review

# Silicon-Carbide-in-Neurotech-Review
Data analysis and visualization as part of publication: <br/>
"Review and Analysis of Silicon Carbide Use in Neural Interfaces and Other Implanted Medical Devices" <br/>
(doi: TBD) <br/>
Deku Lab - Rebecca A. Frederick, Ph.D. <br/>
READ ME for Data Analysis and Data Visualization Files <br/>
Updated: 2026-JUL-15 by Rebecca A. Frederick, Ph.D.

# Data Visualization Webpage
[https://rebefrederick.github.io/silicon-carbide-in-neurotech-review/](https://rebefrederick.github.io/silicon-carbide-in-neurotech-review/)

# Main Analysis File: "SiC_analysis_main.py"
1. Initializes Python Packages
2. Loads Raw Data Files <br/>
   - "0_SiC-Review_Included-Articles-Master-List.csv"
   - "0_SiC-Review_Included-Articles-Reviews-List.csv"
3. Creates Variables and Data Frames
4. Creates Interactive and Static Data Visualizations

## Data File: "0_SiC-Review_Included-Articles-List.csv"
Contains raw data list of all articles included in the review.
- Includes metadata for each article:
    - Reference ID (First Author & Year)
    - Publication Date (Year + Month and Day when available)
    - Title
    - Authors (full list, each author separated by "and")
    - DOI
    - PubMed ID
- Includes labels assigned by review authors:
    - Type of Silicon Carbide Reported/Discussed
        - Amorphous (a-SiC)
        - Crystalline (3C-SiC)
        - Crystalline (4H-SiC)
        - Crystalline (6H-SiC)
        - Crystalline (Unspecified)
        - Other
    - Application/Use Category
        - Neural Interface
        - Biosensor
        - Cadiovascular
        - Orthopedic or Dental
        - Drug Delivery
        - Other Technologies
    - Type of Experiments and Data Reported
        - Fabrication Methods
        - Material Properties
        - Benchtop Studies
        - Cell Culture (In Vitro) Studies
        - Ex Vivo Studies
        - In Vivo Studies - Animal Data
        - In Vivo Studies - Human Data
***END OF READ ME FILE***

File: datafiles/Table05_SiC-Aging-Thermal.csv
refID,doi,year,SiC_type,SiC_Film_Thickness,Aging_Electrolyte,Aging_Temperature,Aging_Duration,Outcome_Metric,Aging_Electrolyte,Aging_Parameters
"Babaroud, N 2020",10.1109/EMBC44109.2020.9175646,2020,a?SiC,250nm ,PBS,Room,"12 days,  60 days",Adhesion (Tape Test),,
"Cogan, S 2003",10.1002/jbm.a.10152,2003,a?SiC,1.2µm ,PBS,37°C,280 days,"Dissolution & Film Thickness (XPS);  Leakage Current (DC 5V vs. Pt, 1V increments)",,
"Cogan, S 2003",10.1002/jbm.a.10152,2003,a?SiC,1.2µm ,PBS,90°C,28 days,Dissolution & Film Thickness (XPS),,
"Cogan, S 2013",10.1109/NER.2013.6696106,2013,a?SiC,1.2 µm,PBS,37°C,29 days,"Recording (5mV, 42Hz source);  Stimulation (VT, 1.6mA, 206µs, 50Hz, 12µC/cm2)",,
"Cogan, S 2013",10.1109/NER.2013.6696106,2013,a?SiC,1.2 µm,PBS,87°C,20 days,"Electrochemical Properties (CV, EIS, VT [at 37°C])",,
"Diaz-Botia, C 2017b",10.1088/1741-2552/aa7698,2017,a?SiC,100nm – 150nm ,PBS,96°C,24 hr,Leakage Current (DC 3.24V vs. Pt);  Pinhole Appearance & Degradation (XeF2 etching and SEM);  Film Thickness (ellipsometry),,
"Diaz-Botia, C 2017b",10.1088/1741-2552/aa7698,2017,a?SiC,150nm – 1.0µm,PBS,96°C,1600 hr (66.7 days),Leakage Current (DC 3.24V vs. Pt);  Pinhole Appearance & Degradation (XeF2 etching and SEM);  Film Thickness (ellipsometry),,
"Duran-Martinez, A 2021",10.1557/s43580-021-00159-1,2021,a?SiC,2 µm,PBS,37°C,<1 day,"Impedance (EIS);  Leakage Current (DC 5V for 150s, chronoamperometry)",,
"Fathi, F 2023",10.1021/acs.analchem.2c03609,2023,4H?SiC,350nm ,0.1M PB,Room,180 days,Electrochemical Properties (Cyclic Voltammetry),,
"Gavalas, M 2025",10.3390/coatings15010106,2025,3C?SiC,1.5µm ,PBS,90°C,77 days,Electrical Resistivity (4 point probe);  Etch Rate (mechanical profilometry),,
"Hsu, J 2007",10.1016/j.tsf.2007.04.050,2007,a?SiC,408nm,PBS,90°C,3 weeks (21 days),Dissolution & Film Thickness (ellipsometry);  Defect Density (SEM),,
"Hsu, J 2007",10.1016/j.tsf.2007.04.050,2007,a?SiC,639nm ,PBS,90°C,6 weeks (42 days),,,
"Hsu, J 2007",10.1016/j.tsf.2007.04.050,2007,a?SiC,650nm,Ringer’s Solution,37°C,185 days (6 months),Electrode Impedance (EIS),,
"Kuliasha, C 2018",10.1109/EMBC.2018.8513458,2018,a?SiC,500nm ,10-20mM H2O2,87°C,"3 days,  7 days",Degradation (optical imaging);  Impedance (EIS),,
"Lei, X 2016",10.1088/1741-2560/13/4/046016,2016,a?SiC,694nm ,LPS*,87°C,112 days,"Dissolution & Film Thickness (FTIR, surface profilometry);  Defect Analysis (buffered oxide etch & optical microscopy & SEM)",,
"Lin, C 2020",10.3390/mi11121064,2020,a?SiC,Not Reported,NaCl,"70°C,  90°C",45 days,Surface Degradation (SEM);  Direct Current Resistance  (not reported),,
"Mittnacht, A 2019",10.1109/NER.2019.8717179,2019,a?SiC,50nm ,10mM PBS,60°C,33 days,Electrode Impedance (EIS);  Optical Transmittance (UV-Vis spectrophotometer),,
"Mittnacht, A 2019",10.1109/NER.2019.8717179,2019,a?SiC,50nm ,H2O2,60°C,21 days,Appearance & Defects (optical imaging),,
"Nguyen, C 2021",10.1109/EMBC46164.2021.9629701,2021,a?SiC,Not reported ,PBS,87°C,255 days,Electrode Impedance (EIS);  Electrode Charge Storage Capacity (CV),,
"Nguyen, C 2024b",10.1109/EMBC53108.2024.10782884,2024,a?SiC,500nm,"Air,  PBS",37°C,1 day,"Leakage Current (DC +/?5V, 1V step, vs. chassis ground)",,
"Nguyen, T 2022a",10.1021/acsnano.2c03188,2022,3C?SiC,600nm ,1x PBS,96°C,"6 days,  14 days",Resistance (not reported);  Film Thickness (not reported),,
"Nguyen, T 2022b",10.1073/pnas.2203287119,2022,3C?SiC,90nm ,1x PBS,96°C,14 days,"Resistance (not reported);  Film Thickness (depth profile scan, step height)",,
"Vomero, M 2017a",10.1109/NER.2017.8008347,2017,a?SiC,50-100nm**,"PBS,  30mM H2O2",39°C,7 days,"Electrochemical Properties (CV, EIS)",,
"Vomero, M 2017b",10.1002/adbi.201700081,2017,a?SiC,Not reported,"Dry,  0.01M PBS,  30mM H2O2,  150mM H2O2",39°C,7 days,"Electrochemical Properties (CV, EIS)",,
"Wu, K 2024",10.1002/adma.202310201,2024,a?SiC,130nm (20-150µm widths),1x PBS,57°C,100 days,Degradation (SEM and EDX);  Mg Disc Substrate Corrosion (optical imaging);  Impedance (EIS);  Water Vapor Transmission Rate (permeation cell),,

File: datafiles/Table06_SiC-Cell-Culture.csv
refID,doi,year,Material-or-SiC_type,Cells_Species,Cells_Type,CellCulture_Duration_days,Treatment,Assay,Standard_used,Main_Results
"Bonaventura, G 2019",10.1038/s41598-019-48041-3,2019,3C-SiC,Human,Neuronal Stem Cells,2,None,"Morphology, Viability, Mitochondrial Membrane Potential",,No change
"Bonaventura, G 2019",10.1038/s41598-019-48041-3,2019,3C-SiC,Mouse,Olfactory Ensheathing,2,None,"Morphology, Viability, Mitochondrial Membrane Potential",,No change
"Coletti, C 2007",10.1109/IEMBS.2007.4353678,2007,"3C-SiC, 4H-SiC",Human,Keratinocytes (HaCaT),3,None vs. Piranha,MTT,NotReported,Untreated samples had significantly lower contact angle and higher cell proliferation than piranha treated samples
"Coletti, C 2007",10.1109/IEMBS.2007.4353678,2007,6H-SiC,Human,Keratinocytes (HaCaT),3,None,MTT,NotReported,"Higher cell proliferation compared to Silicon, similar proliferation among different types of SiC."
"Coletti, C 2007",10.1109/IEMBS.2007.4353678,2007,"3C-SiC, 4H-SiC, 6H-SiC",Mouse,Melanoma (B16-F10),3,None,MTT,NotReported,"Higher cell proliferation compared to Silicon, similar proliferation among different types of SiC."
"Coletti, C 2007",10.1109/IEMBS.2007.4353678,2007,"3C-SiC, 4H-SiC, 6H-SiC",Human,Fibroblasts (BJ),3,None,MTT,NotReported,"Higher cell proliferation compared to Silicon, similar proliferation among different types of SiC."
"Frewin, C 2009",10.1002/jmr.966,2009,3C-SiC,Human,Neuroglioma (H4),4,None,MTT,,"High viability, comparable to positive control"
"Frewin, C 2009",10.1002/jmr.966,2009,3C-SiC,Rat,Pheochromocytoma (PC12),4,None,MTT,,Strong attachment
"Geramifard, N 2022b",10.3390/mi13101692,2022,a-SiC,Human,Sensory Neuron,28,None vs. 50uM tetrodotoxin (TTX) vs. 25uM potassium chloride (KCl),Immunocytochemistry,"Extracellular Action Potentials, Cell viability",No cell death
"Nguyen, T 2022a",10.1021/acsnano.2c03188,2022,3C-SiC,Human,Epithelial (MDA-MB-231),5,"None vs. Thermal Ablation ((a) 0.15W, 30degC; (b) 0.22W; (c) 3.5W, 75degC)",Cell Proliferation,,"No Treatment: Complete ablation from electrode area after less than 10sec;  0.15W: Same cell proliferation as growth control;  0.22W: Cells retained adhesion; 3.5W: Gradual ablation, remaining viable cluster after 1 min"
"Nguyen, T 2022b",10.1073/pnas.2203287119,2022,3C-SiC,Human,Mammary Fibroblast,5,None,"Cell Proliferation, Morphology",,Comparable proliferation and morphology
"Saddow, S 2014a",10.1149/06107.0101ecst,2014,"3C-SiC, a-SiC, a-SiC/SiO2, a-SiC/3C-SiC, a-SiC/SiO2/3C-SiC",Mouse,Fibroblast (L929),,None,Cytotoxicity,ISO 10993-5,Comparable proliferation
"Saddow, S 2014b",10.1109/NMDC.2014.6997419,2014,Silicon,Mouse,Fibroblast (L929),4,None,Cell Proliferation,"ISO 10993-5, ISO 10993-12",Barely above hemocompatibility metric of 70% viable cells vs. baseline. Unacceptable degree of platelet binding and activation.
"Saddow, S 2014b",10.1109/NMDC.2014.6997419,2014,SiO2,Mouse,Fibroblast (L929),4,None,Cell Proliferation,"ISO 10993-5, ISO 10993-12",Fails hemocompatibility. Unacceptable degree of platelet binding and activation.
"Saddow, S 2014b",10.1109/NMDC.2014.6997419,2014,3C-SiC,Mouse,Fibroblast (L929),4,None,Cell Proliferation,"ISO 10993-5, ISO 10993-12","High hemocompatibility. Little platelet binding, no platelet activation."
"Saddow, S 2014b",10.1109/NMDC.2014.6997419,2014,a-SiC,Mouse,Fibroblast (L929),4,None,Cell Proliferation,"ISO 10993-5, ISO 10993-12","High hemocompatibility. Some patelet attachment, some activation."
"Vomero, M 2017b",10.1002/adbi.201700081,2017,a-SiC,Rat,Fibroblast,12,None,"Triple Stain (FDA, Hoechst-33342, PI)",,"High viability, negligible difference vs control"

File: datafiles/neural_list_benchtopmatproperties_data01.csv
refID,doi,year,pub_decade,SiC_Type,Substrate,SiC_Thickness_um,Shank_Tip_Angle_degrees,Shank_Width_um,Shank_Thickness_um,Shank_Xsection_Area_um^2,Moment_Inertia_um^4,Shank_Length_mm,SubjectCount,Species,Tissue_or_Material,Insertions_Successful_count,Insertions_Attempts_count,Insertion_Success_percent,Insertion_Speed_um/s,Insertion_Force_mN,Buckling_Force_mN
"Deku, F 2018b",10.3390/mi9100480,2018,2010,a-SiC,Polyimide,1,,7,6,42,126,2,1,Rat,Cortex,,,,50,0.35,
"Deku, F 2018b",10.3390/mi9100480,2018,2010,a-SiC,Polyimide,1,,7,6,42,126,2,<NA>,Glass,Glass,,,,50,,0.69
"Geramifard, N 2022a",10.1088/1741-2552/ac5bf4,2022,2020,a-SiC,Polyimide,6,8,7,6,42,126,0.5,<NA>,Silicone Coated Silicon,Silicone Coated Silicon,3,,,5,,0.71
"Geramifard, N 2022a",10.1088/1741-2552/ac5bf4,2022,2020,a-SiC,Polyimide,6,8,7,6,42,126,1,<NA>,Silicone Coated Silicon,Silicone Coated Silicon,5,,,5,,0.15
"Geramifard, N 2022a",10.1088/1741-2552/ac5bf4,2022,2020,a-SiC,Polyimide,6,8,7,6,42,126,1.5,<NA>,Silicone Coated Silicon,Silicone Coated Silicon,4,,,5,,0.09
"Geramifard, N 2022a",10.1088/1741-2552/ac5bf4,2022,2020,a-SiC,Polyimide,6,8,7,6,42,126,2,<NA>,Silicone Coated Silicon,Silicone Coated Silicon,4,,,5,,0.04
"Geramifard, N 2022a",10.1088/1741-2552/ac5bf4,2022,2020,a-SiC,Polyimide,4,22,20,4,80,107,0.5,<NA>,Silicone Coated Silicon,Silicone Coated Silicon,2,,,5,,0.5
"Geramifard, N 2022a",10.1088/1741-2552/ac5bf4,2022,2020,a-SiC,Polyimide,4,22,20,4,80,107,1,<NA>,Silicone Coated Silicon,Silicone Coated Silicon,3,,,5,,0.13
"Geramifard, N 2022a",10.1088/1741-2552/ac5bf4,2022,2020,a-SiC,Polyimide,4,22,20,4,80,107,2,<NA>,Silicone Coated Silicon,Silicone Coated Silicon,3,,,5,,0.03
"Geramifard, N 2022a",10.1088/1741-2552/ac5bf4,2022,2020,a-SiC,Polyimide,6,22,20,6,120,360,0.5,<NA>,Silicone Coated Silicon,Silicone Coated Silicon,3,,,5,,1.26
"Geramifard, N 2022a",10.1088/1741-2552/ac5bf4,2022,2020,a-SiC,Polyimide,6,22,20,6,120,360,1,<NA>,Silicone Coated Silicon,Silicone Coated Silicon,3,,,5,,0.37
"Geramifard, N 2022a",10.1088/1741-2552/ac5bf4,2022,2020,a-SiC,Polyimide,6,22,20,6,120,360,1.5,<NA>,Silicone Coated Silicon,Silicone Coated Silicon,3,,,5,,0.21
"Geramifard, N 2022a",10.1088/1741-2552/ac5bf4,2022,2020,a-SiC,Polyimide,6,22,20,6,120,360,2,<NA>,Silicone Coated Silicon,Silicone Coated Silicon,2,,,5,,0.12
"Geramifard, N 2022a",10.1088/1741-2552/ac5bf4,2022,2020,a-SiC,Polyimide,6,8,7,6,42,126,2,<NA>,Agarose Gel,Agarose Gel,3,,,25,0.015,
"Geramifard, N 2022a",10.1088/1741-2552/ac5bf4,2022,2020,a-SiC,Polyimide,6,8,7,6,42,126,2,<NA>,Agarose Gel,Agarose Gel,0,,,50,,
"Geramifard, N 2022a",10.1088/1741-2552/ac5bf4,2022,2020,a-SiC,Polyimide,6,8,7,6,42,126,2,<NA>,Agarose Gel,Agarose Gel,2,,,100,0.038,
"Geramifard, N 2022a",10.1088/1741-2552/ac5bf4,2022,2020,a-SiC,Polyimide,6,8,7,6,42,126,2,<NA>,Agarose Gel,Agarose Gel,3,,,500,0.054,
"Geramifard, N 2022a",10.1088/1741-2552/ac5bf4,2022,2020,a-SiC,Polyimide,6,8,7,6,42,126,2,<NA>,Agarose Gel,Agarose Gel,0,,,1000,,
"Geramifard, N 2022a",10.1088/1741-2552/ac5bf4,2022,2020,a-SiC,Polyimide,6,11,10,6,60,180,2,<NA>,Agarose Gel,Agarose Gel,1,,,25,0.02,
"Geramifard, N 2022a",10.1088/1741-2552/ac5bf4,2022,2020,a-SiC,Polyimide,6,11,10,6,60,180,2,<NA>,Agarose Gel,Agarose Gel,3,,,50,0.035,
"Geramifard, N 2022a",10.1088/1741-2552/ac5bf4,2022,2020,a-SiC,Polyimide,6,11,10,6,60,180,2,<NA>,Agarose Gel,Agarose Gel,2,,,100,0.04,
"Geramifard, N 2022a",10.1088/1741-2552/ac5bf4,2022,2020,a-SiC,Polyimide,6,11,10,6,60,180,2,<NA>,Agarose Gel,Agarose Gel,1,,,500,0.055,
"Geramifard, N 2022a",10.1088/1741-2552/ac5bf4,2022,2020,a-SiC,Polyimide,6,11,10,6,60,180,2,<NA>,Agarose Gel,Agarose Gel,0,,,1000,,
"Geramifard, N 2022a",10.1088/1741-2552/ac5bf4,2022,2020,a-SiC,Polyimide,4,22,20,4,80,107,2,<NA>,Agarose Gel,Agarose Gel,3,,,25,0.276,
"Geramifard, N 2022a",10.1088/1741-2552/ac5bf4,2022,2020,a-SiC,Polyimide,4,22,20,4,80,107,2,<NA>,Agarose Gel,Agarose Gel,1,,,50,0.43,
"Geramifard, N 2022a",10.1088/1741-2552/ac5bf4,2022,2020,a-SiC,Polyimide,4,22,20,4,80,107,2,<NA>,Agarose Gel,Agarose Gel,7,,,100,0.236,
"Geramifard, N 2022a",10.1088/1741-2552/ac5bf4,2022,2020,a-SiC,Polyimide,4,22,20,4,80,107,2,<NA>,Agarose Gel,Agarose Gel,5,,,500,0.296,
"Geramifard, N 2022a",10.1088/1741-2552/ac5bf4,2022,2020,a-SiC,Polyimide,4,22,20,4,80,107,2,<NA>,Agarose Gel,Agarose Gel,6,,,1000,0.708,
"Geramifard, N 2022a",10.1088/1741-2552/ac5bf4,2022,2020,a-SiC,Polyimide,6,22,20,6,120,360,2,<NA>,Agarose Gel,Agarose Gel,8,,,25,0.112,
"Geramifard, N 2022a",10.1088/1741-2552/ac5bf4,2022,2020,a-SiC,Polyimide,6,22,20,6,120,360,2,<NA>,Agarose Gel,Agarose Gel,3,,,50,0.122,
"Geramifard, N 2022a",10.1088/1741-2552/ac5bf4,2022,2020,a-SiC,Polyimide,6,22,20,6,120,360,2,<NA>,Agarose Gel,Agarose Gel,9,,,100,0.119,
"Geramifard, N 2022a",10.1088/1741-2552/ac5bf4,2022,2020,a-SiC,Polyimide,6,22,20,6,120,360,2,<NA>,Agarose Gel,Agarose Gel,4,,,500,0.631,
"Geramifard, N 2022a",10.1088/1741-2552/ac5bf4,2022,2020,a-SiC,Polyimide,6,22,20,6,120,360,2,<NA>,Agarose Gel,Agarose Gel,0,,,1000,,
"Geramifard, N 2022a",10.1088/1741-2552/ac5bf4,2022,2020,a-SiC,Polyimide,6,22,20,6,120,360,0.5,6,Rat,Cortex,6,7,86%,25,0.37,
"Geramifard, N 2022a",10.1088/1741-2552/ac5bf4,2022,2020,a-SiC,Polyimide,6,22,20,6,120,360,1,3,Rat,Cortex,3,5,60%,25,0.25,
"Geramifard, N 2022a",10.1088/1741-2552/ac5bf4,2022,2020,a-SiC,Polyimide,6,22,20,6,120,360,2,3,Rat,Cortex,3,5,60%,25,0.13,
"Geramifard, N 2022a",10.1088/1741-2552/ac5bf4,2022,2020,a-SiC,Polyimide,6,22,20,6,120,360,2,4,Rat,Cortex,4,6,67%,100,0.13,
"Ghazavi, A 2020",10.1016/j.bios.2020.112608,2020,2020,a-SiC,Polyimide,6,13,23,7,161,657,0.535,<NA>,Silicone Coated Silicon,Silicone Coated Silicon,,,,10,,1.3
"Ghazavi, A 2020",10.1016/j.bios.2020.112608,2020,2020,a-SiC,Polyimide,6,13,23,7,161,657,0.515,<NA>,Silicone Coated Silicon,Silicone Coated Silicon,,,,10,,3
"Ghazavi, A 2020",10.1016/j.bios.2020.112608,2020,2020,a-SiC,Polyimide,6,13,23,7,161,657,0.495,<NA>,Silicone Coated Silicon,Silicone Coated Silicon,,,,10,,4.5
"Ghazavi, A 2020",10.1016/j.bios.2020.112608,2020,2020,a-SiC,Polyimide,6,13,23,7,161,657,0.475,<NA>,Silicone Coated Silicon,Silicone Coated Silicon,,,,10,,6.2
"Ghazavi, A 2020",10.1016/j.bios.2020.112608,2020,2020,a-SiC,Polyimide,6,13,23,7,161,657,0.455,<NA>,Silicone Coated Silicon,Silicone Coated Silicon,,,,10,,8.3
"Ghazavi, A 2020",10.1016/j.bios.2020.112608,2020,2020,a-SiC,Polyimide,6,13,23,7,161,657,0.536,<NA>,Silicone Coated Silicon,Silicone Coated Silicon,3,,,10,,1.39
"Ghazavi, A 2020",10.1016/j.bios.2020.112608,2020,2020,a-SiC,Polyimide,8,13,23,9,207,1397,0.536,<NA>,Silicone Coated Silicon,Silicone Coated Silicon,,,,10,,3.34
"Khajehzadeh, M 2025",10.1088/1741-2552/addb79,2025,2020,a-SiC,Polyimide,10,11,20,10,200,1666,1.3,4,Rat,Cortex,9,9,100%,10,0.44,1.21
"Khajehzadeh, M 2025",10.1088/1741-2552/addb79,2025,2020,a-SiC,Polyimide,10,11,20,10,200,1666,1.5,4,Rat,Cortex,6,6,100%,10,0.33,0.96
"Khajehzadeh, M 2025",10.1088/1741-2552/addb79,2025,2020,a-SiC,Polyimide,10,11,20,10,200,1666,1.7,4,Rat,Cortex,9,9,100%,10,0.2,0.81
"Khajehzadeh, M 2025",10.1088/1741-2552/addb79,2025,2020,a-SiC,Polyimide,10,11,20,10,200,1666,1.3,4,Pig,Cortex,5,7,71%,10,0.91,1.22
"Khajehzadeh, M 2025",10.1088/1741-2552/addb79,2025,2020,a-SiC,Polyimide,10,11,20,10,200,1666,1.5,4,Pig,Cortex,3,5,60%,10,0.69,0.97
"Khajehzadeh, M 2025",10.1088/1741-2552/addb79,2025,2020,a-SiC,Polyimide,10,11,20,10,200,1666,1.7,4,Pig,Cortex,0,4,0%,10,,0.81
"Khajehzadeh, M 2025",10.1088/1741-2552/addb79,2025,2020,a-SiC,Polyimide,10,11,20,10,200,1666,1.5,1,Macaque,Cortex,1,2,50%,10,1.02,0.97
"Khajehzadeh, M 2025",10.1088/1741-2552/addb79,2025,2020,a-SiC,Polyimide,10,11,20,10,200,1666,1.7,1,Macaque,Cortex,5,6,83%,10,0.57,0.8
"Khajehzadeh, M 2025",10.1088/1741-2552/addb79,2025,2020,a-SiC,Polyimide,10,11,30,10,300,2500,1.3,4,Rat,Cortex,9,9,100%,10,0.55,2.24
"Khajehzadeh, M 2025",10.1088/1741-2552/addb79,2025,2020,a-SiC,Polyimide,10,11,30,10,300,2500,1.5,4,Rat,Cortex,14,14,100%,10,0.36,1.7
"Khajehzadeh, M 2025",10.1088/1741-2552/addb79,2025,2020,a-SiC,Polyimide,10,11,30,10,300,2500,1.7,4,Rat,Cortex,12,12,100%,10,0.3,1.38
"Khajehzadeh, M 2025",10.1088/1741-2552/addb79,2025,2020,a-SiC,Polyimide,10,11,30,10,300,2500,1.3,4,Pig,Cortex,9,10,90%,10,1.52,2.26
"Khajehzadeh, M 2025",10.1088/1741-2552/addb79,2025,2020,a-SiC,Polyimide,10,11,30,10,300,2500,1.5,4,Pig,Cortex,11,14,79%,10,1.15,1.72
"Khajehzadeh, M 2025",10.1088/1741-2552/addb79,2025,2020,a-SiC,Polyimide,10,11,30,10,300,2500,1.7,4,Pig,Cortex,3,9,33%,10,1.15,1.38
"Khajehzadeh, M 2025",10.1088/1741-2552/addb79,2025,2020,a-SiC,Polyimide,10,11,30,10,300,2500,1.5,1,Macaque,Cortex,3,3,100%,10,0.85,1.7
"Khajehzadeh, M 2025",10.1088/1741-2552/addb79,2025,2020,a-SiC,Polyimide,10,11,30,10,300,2500,1.7,1,Macaque,Cortex,6,6,100%,10,0.55,1.4
"Khajehzadeh, M 2025",10.1088/1741-2552/addb79,2025,2020,a-SiC,Polyimide,10,11,20,10,200,1666,1.3,<NA>,Silicone Coated Silicon,Silicone Coated Silicon,7,,,10,,1.2
"Khajehzadeh, M 2025",10.1088/1741-2552/addb79,2025,2020,a-SiC,Polyimide,10,11,20,10,200,1666,1.5,<NA>,Silicone Coated Silicon,Silicone Coated Silicon,3,,,10,,0.96
"Khajehzadeh, M 2025",10.1088/1741-2552/addb79,2025,2020,a-SiC,Polyimide,10,11,20,10,200,1666,1.7,<NA>,Silicone Coated Silicon,Silicone Coated Silicon,3,,,10,,0.8
"Khajehzadeh, M 2025",10.1088/1741-2552/addb79,2025,2020,a-SiC,Polyimide,10,11,30,10,300,2500,1.3,<NA>,Silicone Coated Silicon,Silicone Coated Silicon,6,,,10,,2.2
"Khajehzadeh, M 2025",10.1088/1741-2552/addb79,2025,2020,a-SiC,Polyimide,10,11,30,10,300,2500,1.5,<NA>,Silicone Coated Silicon,Silicone Coated Silicon,3,,,10,,1.7
"Khajehzadeh, M 2025",10.1088/1741-2552/addb79,2025,2020,a-SiC,Polyimide,10,11,30,10,300,2500,1.7,<NA>,Silicone Coated Silicon,Silicone Coated Silicon,6,,,10,,1.4

File: datafiles/neural_list_benchtopmatproperties_data02.csv
refID,doi,year,pub_decade,Material,Temperature_degC,Duration_days,Dissolution_nm/day
"Cogan, S 2003",10.1002/jbm.a.10152,2003,2000,a-SiC,90,28,2.4
"Cogan, S 2003",10.1002/jbm.a.10152,2003,2000,Si3N4,90,28,48
"Cogan, S 2003",10.1002/jbm.a.10152,2003,2000,SiO2,90,28,24
"Cogan, S 2003",10.1002/jbm.a.10152,2003,2000,a-SiC,37,280,0
"Cogan, S 2003",10.1002/jbm.a.10152,2003,2000,Si3N4,37,280,0.4
"Cogan, S 2003",10.1002/jbm.a.10152,2003,2000,SiO2,37,154,0
"Gavalas, M 2025",10.3390/coatings15010106,2025,2020,3C-SiC,90,77,0
"Gavalas, M 2025",10.3390/coatings15010106,2025,2020,Si,90,77,104
"Gavalas, M 2025",10.3390/coatings15010106,2025,2020,SiO2,90,77,26
"Lei, X 2016",10.1088/1741-2560/13/4/046016,2016,2010,a-SiC,87,112,0
"Lei, X 2016",10.1088/1741-2560/13/4/046016,2016,2010,Si3N4,87,28,18.3
"Lei, X 2016",10.1088/1741-2560/13/4/046016,2016,2010,SiO2,87,32,0.104

File: datafiles/neural_list_invitro_data.csv
refID,doi,year,pub_decade,SiC_type,Sample_substrate,Sample_count,Control_material,Sterilization_method,Cell_species,Cell_origin,Cell_type,Culture_medium,Culture_duration_(days),Treatment,Assay,Readout,Readout_standard_used,Histology_antibodies,MainResult
"Bonaventura, G 2019",10.1038/s41598-019-48041-3,2019,2010,3C-SiC,,,Silicon,Not Reported,Human,Dental Pulp,Neuronal Stem Cells,"DMEM, FBS, Retinoic Acid",2,None,"Morphology, Viability, Mitochondrial Membrane Potential",Cell Morphology,NotReported,"NF-H, MAP2, S100B, Nestin, GFAP, FITC-conjugated secondary ntibodies, DAPI",No change
"Bonaventura, G 2019",10.1038/s41598-019-48041-3,2019,2010,3C-SiC,,,Silicon,Not Reported,Mouse,Olfactory Bulb,Olfactory Ensheathing,"DMEM, 10% FBS ",2,None,"Morphology, Viability, Mitochondrial Membrane Potential",Cell Morphology,NotReported,"NF-H, MAP2, S100B, Nestin, GFAP, FITC-conjugated secondary ntibodies, DAPI",No change
"Coletti, C 2007",10.1109/IEMBS.2007.4353678,2007,2000,3C-SiC,Silicon,3,Silicon,"1:1:6 NH4OH:H2O2:H2O at 65degC for 10min, 50:1 H2O:HF for 30sec, 1:1:6 HCl:H2O2:H2O at 65degC for 10min, 50:1 H2O:HF for 2min, Ethanol dip",Human,,Keratinocytes (HaCaT),"DMEM, 10% FBS ",3,None,MTT,"Cell Proliferation, Contact Angle",NotReported,"CMFDA (5-chloromethylfluorescein
diacetate)",Untreated samples had significantly lower contact angle and higher cell proliferation than piranha treated samples
"Coletti, C 2007",10.1109/IEMBS.2007.4353678,2007,2000,3C-SiC,Silicon,3,Silicon,"1:1:6 NH4OH:H2O2:H2O at 65degC for 10min, 50:1 H2O:HF for 30sec, 1:1:6 HCl:H2O2:H2O at 65degC for 10min, 50:1 H2O:HF for 2min, Ethanol dip",Human,,Keratinocytes (HaCaT),"DMEM, 10% FBS ",3,Piranha,MTT,"Cell Proliferation, Contact Angle",NotReported,"CMFDA (5-chloromethylfluorescein
diacetate)",Untreated samples had significantly lower contact angle and higher cell proliferation than piranha treated samples
"Coletti, C 2007",10.1109/IEMBS.2007.4353678,2007,2000,4H-SiC,,3,Silicon,"1:1:6 NH4OH:H2O2:H2O at 65degC for 10min, 50:1 H2O:HF for 30sec, 1:1:6 HCl:H2O2:H2O at 65degC for 10min, 50:1 H2O:HF for 2min, Ethanol dip",Human,,Keratinocytes (HaCaT),"DMEM, 10% FBS ",3,None,MTT,"Cell Proliferation, Contact Angle",NotReported,"CMFDA (5-chloromethylfluorescein
diacetate)",Untreated samples had significantly lower contact angle and higher cell proliferation than piranha treated samples
"Coletti, C 2007",10.1109/IEMBS.2007.4353678,2007,2000,4H-SiC,,3,Silicon,"1:1:6 NH4OH:H2O2:H2O at 65degC for 10min, 50:1 H2O:HF for 30sec, 1:1:6 HCl:H2O2:H2O at 65degC for 10min, 50:1 H2O:HF for 2min, Ethanol dip",Human,,Keratinocytes (HaCaT),"DMEM, 10% FBS ",3,Piranha,MTT,"Cell Proliferation, Contact Angle",NotReported,"CMFDA (5-chloromethylfluorescein
diacetate)",Untreated samples had significantly lower contact angle and higher cell proliferation than piranha treated samples
"Coletti, C 2007",10.1109/IEMBS.2007.4353678,2007,2000,3C-SiC,Silicon,3,Silicon,"1:1:6 NH4OH:H2O2:H2O at 65degC for 10min, 50:1 H2O:HF for 30sec, 1:1:6 HCl:H2O2:H2O at 65degC for 10min, 50:1 H2O:HF for 2min, Ethanol dip",Mouse,,Melanoma (B16-F10),"McCoy's Modified Medium, 10% FBS",3,None,MTT,"Cell Proliferation, Contact Angle",NotReported,"CMFDA (5-chloromethylfluorescein
diacetate)","Higher cell proliferation compared to Silicon, similar proliferation among different types of SiC."
"Coletti, C 2007",10.1109/IEMBS.2007.4353678,2007,2000,3C-SiC,Silicon,3,Silicon,"1:1:6 NH4OH:H2O2:H2O at 65degC for 10min, 50:1 H2O:HF for 30sec, 1:1:6 HCl:H2O2:H2O at 65degC for 10min, 50:1 H2O:HF for 2min, Ethanol dip",Human,,Fibroblasts (BJ),"EMEM, 10% FBS",3,None,MTT,"Cell Proliferation, Contact Angle",NotReported,"CMFDA (5-chloromethylfluorescein
diacetate)","Higher cell proliferation compared to Silicon, similar proliferation among different types of SiC."
"Coletti, C 2007",10.1109/IEMBS.2007.4353678,2007,2000,3C-SiC,Silicon,3,Silicon,"1:1:6 NH4OH:H2O2:H2O at 65degC for 10min, 50:1 H2O:HF for 30sec, 1:1:6 HCl:H2O2:H2O at 65degC for 10min, 50:1 H2O:HF for 2min, Ethanol dip",Human,,Keratinocytes (HaCaT),"DMEM, 10% FBS ",3,None,MTT,"Cell Proliferation, Contact Angle",NotReported,"CMFDA (5-chloromethylfluorescein
diacetate)","Higher cell proliferation compared to Silicon, similar proliferation among different types of SiC."
"Coletti, C 2007",10.1109/IEMBS.2007.4353678,2007,2000,4H-SiC,,3,Silicon,"1:1:6 NH4OH:H2O2:H2O at 65degC for 10min, 50:1 H2O:HF for 30sec, 1:1:6 HCl:H2O2:H2O at 65degC for 10min, 50:1 H2O:HF for 2min, Ethanol dip",Mouse,,Melanoma (B16-F10),"McCoy's Modified Medium, 10% FBS",3,None,MTT,"Cell Proliferation, Contact Angle",NotReported,"CMFDA (5-chloromethylfluorescein
diacetate)","Higher cell proliferation compared to Silicon, similar proliferation among different types of SiC."
"Coletti, C 2007",10.1109/IEMBS.2007.4353678,2007,2000,4H-SiC,,3,Silicon,"1:1:6 NH4OH:H2O2:H2O at 65degC for 10min, 50:1 H2O:HF for 30sec, 1:1:6 HCl:H2O2:H2O at 65degC for 10min, 50:1 H2O:HF for 2min, Ethanol dip",Human,,Fibroblasts (BJ),"EMEM, 10% FBS",3,None,MTT,"Cell Proliferation, Contact Angle",NotReported,"CMFDA (5-chloromethylfluorescein
diacetate)","Higher cell proliferation compared to Silicon, similar proliferation among different types of SiC."
"Coletti, C 2007",10.1109/IEMBS.2007.4353678,2007,2000,4H-SiC,,3,Silicon,"1:1:6 NH4OH:H2O2:H2O at 65degC for 10min, 50:1 H2O:HF for 30sec, 1:1:6 HCl:H2O2:H2O at 65degC for 10min, 50:1 H2O:HF for 2min, Ethanol dip",Human,,Keratinocytes (HaCaT),"DMEM, 10% FBS ",3,None,MTT,"Cell Proliferation, Contact Angle",NotReported,"CMFDA (5-chloromethylfluorescein
diacetate)","Higher cell proliferation compared to Silicon, similar proliferation among different types of SiC."
"Coletti, C 2007",10.1109/IEMBS.2007.4353678,2007,2000,6H-SiC,,3,Silicon,"1:1:6 NH4OH:H2O2:H2O at 65degC for 10min, 50:1 H2O:HF for 30sec, 1:1:6 HCl:H2O2:H2O at 65degC for 10min, 50:1 H2O:HF for 2min, Ethanol dip",Mouse,,Melanoma (B16-F10),"McCoy's Modified Medium, 10% FBS",3,None,MTT,"Cell Proliferation, Contact Angle",NotReported,"CMFDA (5-chloromethylfluorescein
diacetate)","Higher cell proliferation compared to Silicon, similar proliferation among different types of SiC."
"Coletti, C 2007",10.1109/IEMBS.2007.4353678,2007,2000,6H-SiC,,3,Silicon,"1:1:6 NH4OH:H2O2:H2O at 65degC for 10min, 50:1 H2O:HF for 30sec, 1:1:6 HCl:H2O2:H2O at 65degC for 10min, 50:1 H2O:HF for 2min, Ethanol dip",Human,,Fibroblasts (BJ),"EMEM, 10% FBS",3,None,MTT,"Cell Proliferation, Contact Angle",NotReported,"CMFDA (5-chloromethylfluorescein
diacetate)","Higher cell proliferation compared to Silicon, similar proliferation among different types of SiC."
"Coletti, C 2007",10.1109/IEMBS.2007.4353678,2007,2000,6H-SiC,,3,Silicon,"1:1:6 NH4OH:H2O2:H2O at 65degC for 10min, 50:1 H2O:HF for 30sec, 1:1:6 HCl:H2O2:H2O at 65degC for 10min, 50:1 H2O:HF for 2min, Ethanol dip",Human,,Keratinocytes (HaCaT),"DMEM, 10% FBS ",3,None,MTT,"Cell Proliferation, Contact Angle",NotReported,"CMFDA (5-chloromethylfluorescein
diacetate)","Higher cell proliferation compared to Silicon, similar proliferation among different types of SiC."
"Frewin, C 2009",10.1002/jmr.966,2009,2000,3C-SiC,,12,Silicon,"Acid piranha, saline",Human,Immortalized,Neuroglioma (H4),"DMEM, FBS",4,None,MTT,Cell Viability,NotReported,None,"High viability, comparable to positive control"
"Frewin, C 2009",10.1002/jmr.966,2009,2000,3C-SiC,,12,Silicon,"Acid piranha, saline",Rat,Immortalized,Pheochromocytoma (PC12),"F-12K, FBS, Horse Serum",4,None,MTT,Cell Morphology,NotReported,None,Strong attachment
"Geramifard, N 2022b",10.3390/mi13101692,2022,2020,a-SiC,,,,Not Reported,Human,iPSC-Derived,Sensory Neuron,"Collagen, Stem Cell Qualified ECM Gel",28,None,Immunocytochemistry,"Cell Viability, Extracellular Action Potentials",NotReported,"DAPI, NF200",No cell death
"Geramifard, N 2022b",10.3390/mi13101692,2022,2020,a-SiC,,,,Not Reported,Human,iPSC-Derived,Sensory Neuron,"Collagen, Stem Cell Qualified ECM Gel",28,50uM tetrodotoxin (TTX),Immunocytochemistry,"Cell Viability, Extracellular Action Potentials",NotReported,"DAPI, NF200",No cell death
"Geramifard, N 2022b",10.3390/mi13101692,2022,2020,a-SiC,,,,Not Reported,Human,iPSC-Derived,Sensory Neuron,"Collagen, Stem Cell Qualified ECM Gel",28,25uM potassium chloride (KCl),Immunocytochemistry,"Cell Viability, Extracellular Action Potentials",NotReported,"DAPI, NF200",No cell death
"Nguyen, T 2022a",10.1021/acsnano.2c03188,2022,2020,3C-SiC,Glass,,"H2O2 death control, growth control",Not Reported,Human,Immortalized,Epithelial (MDA-MB-231),Not Reported,5,"Thermal Ablation, 0.15W, 30degC",Cell Proliferation,Cell Proliferation,NotReported,"ActinGreen™ 488, NucBlue™ ReadyProbe™, ABcam™ WST-8",Same cell proliferation as growth control
"Nguyen, T 2022a",10.1021/acsnano.2c03188,2022,2020,3C-SiC,Glass,,"H2O2 death control, growth control",Not Reported,Human,Immortalized,Epithelial (MDA-MB-231),Not Reported,5,"Thermal Ablation, 0.22W",Cell Proliferation,Cell Proliferation,NotReported,"ActinGreen™ 488, NucBlue™ ReadyProbe™, ABcam™ WST-8",Cells retained adhesion
"Nguyen, T 2022a",10.1021/acsnano.2c03188,2022,2020,3C-SiC,Glass,,"H2O2 death control, growth control",Not Reported,Human,Immortalized,Epithelial (MDA-MB-231),Not Reported,5,"Thermal Ablation, 3.5W, 75degC",Cell Proliferation,Cell Proliferation,NotReported,"ActinGreen™ 488, NucBlue™ ReadyProbe™, ABcam™ WST-8","Gradual ablation, remaining viable cluster after 1 min"
"Nguyen, T 2022a",10.1021/acsnano.2c03188,2022,2020,3C-SiC,Glass,,"H2O2 death control, growth control",Not Reported,Human,Immortalized,Epithelial (MDA-MB-231),Not Reported,5,None,Cell Proliferation,Cell Proliferation,NotReported,"ActinGreen™ 488, NucBlue™ ReadyProbe™, ABcam™ WST-8",Complete ablation from electrode area after less than 10sec
"Nguyen, T 2022b",10.1073/pnas.2203287119,2022,2020,3C-SiC,Polyimide,,,"80% Ethanol, 3x wash sterile 1x Hank's balanced salt solution, 30min UV radiation",Human,Immortalized,Mammary Fibroblast,"DMEM, 10% FBS ",5,None,"Cell Proliferation, Morphology","Cell Morphology, Cell Proliferation",NotReported,"ActinGreen™ 488, NucBlue™ ReadyProbe™, ABcam™ WST-8",Comparable proliferation and morphology
"Saddow, S 2014a",10.1149/06107.0101ecst,2014,2010,3C-SiC,Silicon,10,"Gold, Copper",Not Reported,Mouse,Immortalized,Fibroblast (L929),Not Reported,,None,Cytotoxicity,Cytotoxiciy,ISO 10993-5,None,Comparable proliferation
"Saddow, S 2014a",10.1149/06107.0101ecst,2014,2010,a-SiC,Silicon,10,"Gold, Copper",Not Reported,Mouse,Immortalized,Fibroblast (L929),Not Reported,,None,Cytotoxicity,Cytotoxiciy,ISO 10993-5,None,Comparable proliferation
"Saddow, S 2014a",10.1149/06107.0101ecst,2014,2010,a-SiC/SiO2,Silicon,10,"Gold, Copper",Not Reported,Mouse,Immortalized,Fibroblast (L929),Not Reported,,None,Cytotoxicity,Cytotoxiciy,ISO 10993-5,None,Comparable proliferation
"Saddow, S 2014a",10.1149/06107.0101ecst,2014,2010,a-SiC/3C-SiC,Silicon,10,"Gold, Copper",Not Reported,Mouse,Immortalized,Fibroblast (L929),Not Reported,,None,Cytotoxicity,Cytotoxiciy,ISO 10993-5,None,Comparable proliferation
"Saddow, S 2014a",10.1149/06107.0101ecst,2014,2010,a-SiC/SiO2/3C-SiC,Silicon,10,"Gold, Copper",Not Reported,Mouse,Immortalized,Fibroblast (L929),Not Reported,,None,Cytotoxicity,Cytotoxiciy,ISO 10993-5,None,Comparable proliferation
"Saddow, S 2014b",10.1109/NMDC.2014.6997419,2014,2010,Silicon,Silicon,3,"Gold, Copper",Not Reported,Mouse,Immortalized,Fibroblast (L929),"DMEM, 10% FBS ",4,None,Cell Proliferation,Cytotoxiciy,"ISO 10993-5, ISO 10993-12",None,Barely above hemocompatibility metric of 70% viable cells vs. baseline. Unacceptable degree of platelet binding and activation.
"Saddow, S 2014b",10.1109/NMDC.2014.6997419,2014,2010,SiO2,Silicon,3,"Gold, Copper",Not Reported,Mouse,Immortalized,Fibroblast (L929),"DMEM, 10% FBS ",4,None,Cell Proliferation,Cytotoxiciy,"ISO 10993-5, ISO 10993-12",None,Fails hemocompatibility. Unacceptable degree of platelet binding and activation.
"Saddow, S 2014b",10.1109/NMDC.2014.6997419,2014,2010,3C-SiC,Silicon,3,"Gold, Copper",Not Reported,Mouse,Immortalized,Fibroblast (L929),"DMEM, 10% FBS ",4,None,Cell Proliferation,Cytotoxiciy,"ISO 10993-5, ISO 10993-12",None,"High hemocompatibility. Little platelet binding, no platelet activation."
"Saddow, S 2014b",10.1109/NMDC.2014.6997419,2014,2010,a-SiC,Silicon,3,"Gold, Copper",Not Reported,Mouse,Immortalized,Fibroblast (L929),"DMEM, 10% FBS ",4,None,Cell Proliferation,Cytotoxiciy,"ISO 10993-5, ISO 10993-12",None,"High hemocompatibility. Some patelet attachment, some activation."
"Vomero, M 2017b",10.1002/adbi.201700081,2017,2010,a-SiC,"Polyimide, Diamond-Like Carbon, a-SiC",8,Glass Coverslip,"Ethanol, PBS rinse",Rat,Tail,Fibroblast,"Advanced DMEM, 10% FBS, Pen/Strep, HEPES, Glutamine",12,None,"Triple Stain (FDA, Hoechst-33342, PI)",Cell Viability,NotReported,"GFAP, DAPI, ED1","High viability, negligible difference vs control"
